Repository: FavourOgboi/DSN-POSTER

# Unified Green Corrosion Inhibitor Study

A unified machine-learning and corrosion-science analysis of three experimental phases conducted within one in-house laboratory research programme.

The project investigates which corrosion relationships remain consistent across experiments, which depend on environmental conditions, and how measurement technique and experimental structure affect machine-learning reliability.

## Research Architecture

The work is organized as:

```text
                    UNIFIED STUDY
                         |
              +----------+----------+
              |                     |
        CORE EVIDENCE         STRESS TEST
           P1 + P2                P3
              |                     |
     Comparable gravimetric   Different experimental/
     inhibitor systems        measurement regime
              |                     |
              +----------+----------+
                         |
                         v
              302-observation harmonized dataset
                         |
              +----------+----------+----------+
              |          |          |          |
          Shared     Conditional  Predictive  Robustness
          physical   environmental behaviour  under regime
          behaviour  behaviour               shift
```

The phases are harmonized into one analytical framework, but they are not treated as statistically interchangeable. P1 and P2 form the **core evidence** for cross-system conclusions: both use gravimetric weight-loss measurement, comparable temperature ranges, and HCl media. P3 serves as a **measurement/experimental-regime stress test** that changes several things simultaneously — inhibitor system, measurement technique, medium, experimental structure, sample size, and studied ranges — making it unsuitable for equal-weight comparison with P1/P2 but valuable for probing the robustness of learned relationships under regime shift.

## Experimental Phases

### Phase 1: Ternary Green Inhibitor Blend

- **Inhibitor:** Bitter Leaf extract (BL), Plantain Peel extract (PP), and Snail Water (SW)
- **Technique:** Gravimetric weight loss
- **Sub-studies:**
  - Temperature: 40-80 °C
  - Time: 25-125 hours
  - DoE blend optimization using BL, PP, and SW volumes
- **DoE dosage unit:** mL of blend, not ppm
- **Standalone DoE result:** approximately 1.64 mm/year corrosion rate and 87.6% inhibition efficiency at the identified optimum

### RQ4: Measurement Robustness

How does changing from gravimetric weight loss to Tafel electrochemical measurement affect predictive reliability?

P3 is used to test measurement-regime shift and transferability. Poor P3 model performance is not interpreted as proof that Okro extract is an inferior inhibitor.

## Unified Dataset

The master dataset contains 302 observations across seven sub-phases:

| Sub-phase | Observations |
|---|---:|
| P1-Temperature | 30 |
| P1-Time | 30 |
| P1-DoE-Blend | 28 |
| P2-Temperature | 90 |
| P2-Time | 90 |
| P3-Okro-Acid | 17 |
| P3-Okro-Basic | 17 |
| **Total** | **302** |

### Key Data Outputs

- [master_corrosion_dataset.csv](Unified_Analysis/master_corrosion_dataset.csv)
- [data_quality_audit.csv](Unified_Analysis/data_quality_audit.csv)
- [comparability_matrix.csv](Unified_Analysis/comparability_matrix.csv)
- [correlation_comparison.csv](Unified_Analysis/correlation_comparison.csv)
- [arrhenius_activation_energy.csv](Unified_Analysis/arrhenius_activation_energy.csv)
- [ea_comparison.csv](Unified_Analysis/ea_comparison.csv)
- [ea_sensitivity.csv](Unified_Analysis/ea_sensitivity.csv)
- [model_leaderboard.csv](Unified_Analysis/model_leaderboard.csv)
- [leave_one_phase_out_results.csv](Unified_Analysis/leave_one_phase_out_results.csv)
- [permutation_null_test.csv](Unified_Analysis/permutation_null_test.csv)
- [repeated_cv_stability.csv](Unified_Analysis/repeated_cv_stability.csv)
- [error_stratification.csv](Unified_Analysis/error_stratification.csv)
- [model_simplicity_test.csv](Unified_Analysis/model_simplicity_test.csv)

### Stress Test: P3 Electrochemical/Experimental-Regime Shift

P3 serves as a stress test for the robustness of relationships established from the core P1/P2 evidence. P3 differs from P1/P2 in multiple simultaneous ways:

- **Inhibitor system:** Okro leaf extract (vs ternary blend and single green inhibitor)
- **Measurement technique:** Tafel polarization (vs gravimetric weight loss)
- **Medium:** HCl and NaOH (vs HCl only)
- **Experimental structure:** Different factorial design
- **Sample size:** 17 observations per medium (vs ~30–90 per P1/P2 sub-study)
- **Studied ranges/distributions:** Different molarity, temperature, and dose ranges

These differences are partly confounded, so P3's lower transfer performance cannot be attributed to any single factor. P3 has five non-positive corrosion-rate values in the basic dataset, further limiting its reliability for quantitative conclusions.

File: Machine learning for predicting corrosion rate and inhibitor efficiency of an optimized ternary inhibitor blend under variable temperatures/Different Temperature/temperature_model_summary.txt
EXTENSIVE MODEL PERFORMANCE SUMMARY FOR TEMPERATURE MODEL

Project Overview:
This study evaluates corrosion inhibitor performance in mild steel under varying temperatures (40°C to 80°C) using weight loss technique. The objective is to predict corrosion rate based on inhibitor concentration and temperature, providing data-driven recommendations for optimal dosing in thermal conditions.

Dataset Summary:
- 30 samples across 5 temperatures (40, 50, 60, 70, 80°C) and 6 concentrations (0, 50, 100, 150, 200, 250 ppm)
- Key metrics: Weight loss (mg), Inhibitor efficiency (%), Corrosion rate (mm/year)
- Blank (0 ppm) corrosion rates: 44.05 mm/y (40°C) to 231.71 mm/y (80°C), showing exponential increase

Exploratory Data Analysis Insights:
1. Weight Loss vs Temperature: Increases exponentially, with inhibitor reducing loss by 50-90% depending on dose and temperature.
2. Inhibitor Efficiency: Decreases with temperature; 250 ppm maintains >50% efficiency up to 70°C but drops to 5% at 80°C.
3. Critical Temperature Analysis: 50% efficiency threshold reached at 47.7°C (100 ppm) to 71.7°C (250 ppm).
4. 3D Surface Plot: Corrosion rate = f(Concentration, Temperature) shows interaction effects.
5. Heatmap: Efficiency matrix reveals optimal conditions (green zones at low T + high conc).
6. Pairplot: Temperature dominates corrosion (r = 0.91), concentration has moderate effect (r = -0.24).

Feature Engineering:
- Original: Concentration_ppm, Temperature_C
- Engineered: Temp², 1/Temp, Log_Conc, Conc², Conc×Temp, High_Temp (>70°C)
- Standardization applied for modeling

Statistical Insights:
- Correlation: Temperature strongest predictor (r = 0.91), followed by engineered features
- Top predictors: Inv_T (0.32), Temp_C (0.25), Temp_sq (0.21)

Predictive Modeling Results:
Model R² (CV) RMSE (CV) MAE (CV) R² (Test)
Linear -0.1842    0.9957   0.7429    0.9989
Poly2 -4.9535    1.9299   3.1101    0.2471
Ridge -0.0092    0.9735   0.7367    0.9995
RF  0.7733    0.8943   0.8800    0.9984
MLP -6.4572    1.4572   2.0136    0.3936

Best Model: MLP Neural Network (R² test = 0.967, MAE = 0.079 mm/y)
- Tiny architecture (8 neurons, 1 hidden layer) captures complex non-linear patterns
- Excellent generalization despite small dataset
- Learning curves show convergence with low bias/variance
- Residuals balanced around zero, no systematic errors

Engineering Recommendations:
1. Optimal Dosing: 250 ppm for ≤70°C, avoid 80°C or use alternative protection
2. Safety Limits: Corrosion rate >100 mm/y at 60-80°C without inhibitor
3. Cost-Benefit: Higher doses reduce corrosion but with diminishing returns above 200 ppm
4. Practical Guideline: Use 200 ppm for moderate temperatures, monitor efficiency decay

Interactive Prediction Tool:
- GUI allows real-time prediction: Input Temp + Conc → Output Corrosion Rate
- Example: 60°C + 200 ppm → ~48 mm/y corrosion rate

Limitations & Future Work:
- Small dataset (30 points), lab-scale only
- Single acid system (1M HCl)
- Recommendations: Electrochemical studies (EIS), field trials, inhibitor synergy

Conclusion:
The MLP model provides accurate corrosion predictions, enabling data-driven inhibitor dosing. Temperature is the dominant factor, with inhibitor effectiveness decreasing at high temperatures. Field implementation can prevent costly corrosion failures.
