Repository: FavourOgboi/DSN-POSTER

# Unified Green Corrosion Inhibitor Study

A unified machine-learning and corrosion-science analysis of three experimental phases conducted within one in-house laboratory research programme.

The project investigates which corrosion relationships remain consistent across experiments, which depend on environmental conditions, and how measurement technique and experimental structure affect machine-learning reliability.

## Research Architecture

The work is organized as:

```text
                    UNIFIED STUDY
                         |
              +----------+----------+
              |                     |
        CORE EVIDENCE         STRESS TEST
           P1 + P2                P3
              |                     |
     Comparable gravimetric   Different experimental/
     inhibitor systems        measurement regime
              |                     |
              +----------+----------+
                         |
                         v
              302-observation harmonized dataset
                         |
              +----------+----------+----------+
              |          |          |          |
          Shared     Conditional  Predictive  Robustness
          physical   environmental behaviour  under regime
          behaviour  behaviour               shift
```

The phases are harmonized into one analytical framework, but they are not treated as statistically interchangeable. P1 and P2 form the **core evidence** for cross-system conclusions: both use gravimetric weight-loss measurement, comparable temperature ranges, and HCl media. P3 serves as a **measurement/experimental-regime stress test** that changes several things simultaneously — inhibitor system, measurement technique, medium, experimental structure, sample size, and studied ranges — making it unsuitable for equal-weight comparison with P1/P2 but valuable for probing the robustness of learned relationships under regime shift.

## Experimental Phases

### Phase 1: Ternary Green Inhibitor Blend

- **Inhibitor:** Bitter Leaf extract (BL), Plantain Peel extract (PP), and Snail Water (SW)
- **Technique:** Gravimetric weight loss
- **Sub-studies:**
  - Temperature: 40-80 °C
  - Time: 25-125 hours
  - DoE blend optimization using BL, PP, and SW volumes
- **DoE dosage unit:** mL of blend, not ppm
- **Standalone DoE result:** approximately 1.64 mm/year corrosion rate and 87.6% inhibition efficiency at the identified optimum

### RQ4: Measurement Robustness

How does changing from gravimetric weight loss to Tafel electrochemical measurement affect predictive reliability?

P3 is used to test measurement-regime shift and transferability. Poor P3 model performance is not interpreted as proof that Okro extract is an inferior inhibitor.

## Unified Dataset

The master dataset contains 302 observations across seven sub-phases:

| Sub-phase | Observations |
|---|---:|
| P1-Temperature | 30 |
| P1-Time | 30 |
| P1-DoE-Blend | 28 |
| P2-Temperature | 90 |
| P2-Time | 90 |
| P3-Okro-Acid | 17 |
| P3-Okro-Basic | 17 |
| **Total** | **302** |

### Key Data Outputs

- [master_corrosion_dataset.csv](Unified_Analysis/master_corrosion_dataset.csv)
- [data_quality_audit.csv](Unified_Analysis/data_quality_audit.csv)
- [comparability_matrix.csv](Unified_Analysis/comparability_matrix.csv)
- [correlation_comparison.csv](Unified_Analysis/correlation_comparison.csv)
- [arrhenius_activation_energy.csv](Unified_Analysis/arrhenius_activation_energy.csv)
- [ea_comparison.csv](Unified_Analysis/ea_comparison.csv)
- [ea_sensitivity.csv](Unified_Analysis/ea_sensitivity.csv)
- [model_leaderboard.csv](Unified_Analysis/model_leaderboard.csv)
- [leave_one_phase_out_results.csv](Unified_Analysis/leave_one_phase_out_results.csv)
- [permutation_null_test.csv](Unified_Analysis/permutation_null_test.csv)
- [repeated_cv_stability.csv](Unified_Analysis/repeated_cv_stability.csv)
- [error_stratification.csv](Unified_Analysis/error_stratification.csv)
- [model_simplicity_test.csv](Unified_Analysis/model_simplicity_test.csv)

### Stress Test: P3 Electrochemical/Experimental-Regime Shift

P3 serves as a stress test for the robustness of relationships established from the core P1/P2 evidence. P3 differs from P1/P2 in multiple simultaneous ways:

- **Inhibitor system:** Okro leaf extract (vs ternary blend and single green inhibitor)
- **Measurement technique:** Tafel polarization (vs gravimetric weight loss)
- **Medium:** HCl and NaOH (vs HCl only)
- **Experimental structure:** Different factorial design
- **Sample size:** 17 observations per medium (vs ~30–90 per P1/P2 sub-study)
- **Studied ranges/distributions:** Different molarity, temperature, and dose ranges

These differences are partly confounded, so P3's lower transfer performance cannot be attributed to any single factor. P3 has five non-positive corrosion-rate values in the basic dataset, further limiting its reliability for quantitative conclusions.

File: Machine learning for predicting corrosion rate and inhibitor efficiency of an optimized ternary inhibitor blend under variable temperatures/time_model_summary.txt
EXTENSIVE MODEL PERFORMANCE SUMMARY FOR TIME MODEL

Project Overview:
This study evaluates corrosion inhibitor performance in mild steel over varying exposure times (25 to 125 hours) at constant temperature using weight loss technique. The objective is to predict corrosion rate based on inhibitor concentration and exposure time, providing data-driven recommendations for optimal dosing in time-dependent conditions.

Dataset Summary:
- 30 samples across 5 exposure times (25, 50, 75, 100, 125 hours) and 6 concentrations (0, 50, 100, 150, 200, 250 ppm)
- Key metrics: Weight loss (mg), Inhibitor efficiency (%), Corrosion rate (mm/year)
- Blank (0 ppm) corrosion rates: 19.84 mm/y (25h) to 15.45 mm/y (125h), showing gradual decrease due to acid depletion

Exploratory Data Analysis Insights:
1. Weight Loss vs Time: Increases linearly for all concentrations; inhibitor reduces slope significantly.
2. Inhibitor Efficiency: Decreases slightly over time; 250 ppm maintains 79.8% at 125h.
3. Efficiency Decay: Rate of decline small (-0.073%/h for 250 ppm), but cumulative drop ~8% over 100h.
4. Sweet Spot Analysis: 250 ppm gives highest efficiency, but marginal gains diminish above 150 ppm.
5. 3D Surface Plot: Corrosion rate = f(Concentration, Time) shows time-concentration interactions.
6. Heatmap: Efficiency matrix shows consistent protection (green zones at high conc across times).
7. Pairplot: Concentration strongly influences efficiency (r = 0.64), time has moderate effect.

Feature Engineering:
- Original: Concentration_ppm, Time_h
- Engineered: Conc², Log_Conc, Time², Log_Time, 1/Time, Conc×Time
- Standardization applied for modeling

Statistical Insights:
- Correlation: Log_Conc strongest predictor (r = 0.97), followed by Concentration_ppm (0.70)
- Top predictors: Log_Conc (0.97), Concentration_ppm (0.70), Conc×Time (0.51)

Predictive Modeling Results:
Model R² (CV) RMSE (CV) MAE (CV) R² (Test)
Linear -0.1842    0.9957   0.7429    0.9989
Poly2 -4.9535    1.9299   3.1101    0.2471
Ridge -0.0092    0.9735   0.7367    0.9995
RF  0.7733    0.8943   0.8800    0.9984
MLP -6.4572    1.4572   2.0136    0.3936

Best Model: Ridge Regression (R² test = 0.9995, MAE = 0.074 mm/y)
- Regularized linear model with optimal alpha from Optuna
- Excellent fit with low overfitting risk
- Learning curves show stable convergence
- Residuals balanced, no major assumptions violated

Engineering Recommendations:
1. Optimal Dosing: 200 ppm for ≤120h, 250 ppm for longer exposures
2. Safety Limits: Corrosion rate >5 mm/y only at very low doses; all tested doses safe
3. Cost-Benefit: 200 ppm saves significant metal (ROI payback <1 month)
4. Practical Guideline: Dose 100-250 ppm based on exposure time; monitor weekly

Real-Time Prediction Function:
- Deployable function: predict_corrosion_rate(conc_ppm, time_h) → rate in mm/y
- Examples: 0 ppm @ 24h → 18.45 mm/y; 200 ppm @ 120h → 3.44 mm/y

Limitations & Future Work:
- Small dataset (30 points), static immersion
- Single temperature (constant), lab-scale
- Recommendations: Flow studies, multi-acid systems, electrochemical validation

Conclusion:
The Ridge model enables accurate corrosion prediction over time. Inhibitor concentration is key, with stable performance across exposure durations. Implementation supports preventive maintenance and cost savings in industrial corrosion control.

Insight: The Ridge model performed best with ultra-low MAE, demonstrating superior predictive accuracy for time-dependent corrosion scenarios.
