Repository: FavourOgboi/DSN-POSTER

# Unified Green Corrosion Inhibitor Study

A unified machine-learning and corrosion-science analysis of three experimental phases conducted within one in-house laboratory research programme.

The project investigates which corrosion relationships remain consistent across experiments, which depend on environmental conditions, and how measurement technique and experimental structure affect machine-learning reliability.

## Research Architecture

The work is organized as:

```text
                    UNIFIED STUDY
                         |
              +----------+----------+
              |                     |
        CORE EVIDENCE         STRESS TEST
           P1 + P2                P3
              |                     |
     Comparable gravimetric   Different experimental/
     inhibitor systems        measurement regime
              |                     |
              +----------+----------+
                         |
                         v
              302-observation harmonized dataset
                         |
              +----------+----------+----------+
              |          |          |          |
          Shared     Conditional  Predictive  Robustness
          physical   environmental behaviour  under regime
          behaviour  behaviour               shift
```

The phases are harmonized into one analytical framework, but they are not treated as statistically interchangeable.

# Machine Learning-Driven Corrosion Inhibition Study: Okro Leaf Extract in Acidic and Basic Media

## Overview

This project investigates the corrosion inhibition performance of Okro leaf extract (Abelmoschus esculentus) in acidic (HCl) and basic (NaOH) media using electrochemical techniques, primarily Tafel polarization. The study employs machine learning models to predict corrosion rates and optimize inhibitor concentrations, providing data-driven recommendations for industrial applications.

## Project Objectives

1. Quantify the effects of inhibitor concentration, acid/base strength, and temperature on corrosion rate and inhibition efficiency
2. Develop predictive models for corrosion rate optimization
3. Compare performance in acidic vs. basic media
4.

## Methodology

### 1. Data Acquisition

**Experimental Setup:**
- **Technique:** Tafel polarization using potentiostat
- **Media:** HCl (1.0-2.5 M) and NaOH (1.0-2.5 M)
- **Inhibitor:** Okro leaf extract (50-200 ppm)
- **Temperature:** 30-60°C
- **Replicates:** 17 experimental conditions per medium

**Measured Parameters:**
- Corrosion potential (E_corr)
- Corrosion current density (j_corr)
- Polarization resistance (PR)
- Corrosion rate (CR) calculated from Tafel slopes

### 2. Data Preprocessing

**Steps:**
1. Load experimental data from CSV files
2. Handle missing values and outliers
3. Ensure numeric data types for all variables
4. Separate data by medium (acidic/basic)
5. Validate data ranges and consistency

**Data Structure:**
- Acidic media: `cleaned_HCL_tafel_data.csv`
- Basic media: `cleaned_NAOH_tafel_data.csv`
- Features: HCl_M/NaOH_M, Inhibitor_ppm, Temp_C
- Targets: CR_mm_yr, E_corr_V, PR_ohm

### 3. Exploratory Data Analysis (EDA)

**For detailed experimental insights, refer to:**
- `corrosion_inhibition_summary.txt` - Comprehensive comparison of both media
- `acidic_insights_summary.txt` - Acidic media (HCl) detailed analysis
- `basic_insights_summary.txt` - Basic media (NaOH) detailed analysis

**Key Comparative Findings:**
- **Media Differences**: Basic media shows wider corrosion range but lower baseline rates
- **Inhibitor Optimization**: Acidic requires 125-200 ppm; basic optimal at 50-125 ppm
- **Temperature Critical**: Most important factor in both media, especially basic
- **Electrochemical Behavior**: Mixed-type inhibition in both, different correlation patterns

## Results & Insights

## Comparison to Other Methods

### File Structure
```
├── README.md
├── corrosion_inhibition_summary.txt          # Comprehensive comparison of both media
├── acidic_insights_summary.txt               # Detailed acidic media analysis
├── basic_insights_summary.txt                # Detailed basic media analysis
├── Acidic/
│   ├── Okro_Leaf_HCL_EDA.ipynb
│   ├── Okro_Leaf_HCL_OCP_LSV_Features.ipynb
│   ├── cleaned data hcl/
│   │   ├── cleaned_HCL_*.csv
│   │   ├── best_corrosion_model.pkl
│   │   ├── best_corrosion_model1.pkl        # Enhanced model
│   │   ├── enhanced_feature_scaler.pkl
│   │   └── feature_scaler.pkl
│   └── DESIGN OF EXPERIMENT HCL.xlsx
├── Basic/
│   ├── Okro_Leaf_NAOH_EDA.ipynb
│   ├── Okro_Leaf_NAOH_OCP_LSV_Features.ipynb
│   ├── basic_media_tkinter_gui.py
│   ├── cleaned data naoh/
│   │   ├── cleaned_NAOH_*.csv
│   │   ├── best_corrosion_model_naoh.pkl
│   │   ├── enhanced_best_corrosion_model.pkl
│   │   ├── enhanced_feature_scaler.pkl
│   │   └── feature_scaler.pkl
│   └── DESIGN OF EXPERIMENT NAOH.xlsx
└── requirements.txt
```

File: Predictive Modeling and Performance Optimization of Okro leaf extract as a corrosion inhibitor in Acidic and Basic Media Using Machine Learning/Acidic/cleaned data hcl/cleaned_HCL_tafel_data.csv
Sample,HCl_M,Inhibitor_ppm,Temp_C,E_corr_V,j_corr_A_cm2,I_corr_A,CR_mm_yr,PR_ohm
"1.75M,50PPM, 30",1.75,50,30,-0.550265,0.00755068,0.00755068,87.7385,3.45103
"1M, 125PPM, 60",1.0,125,60,-0.500906,0.00673916,0.00673916,78.3086,3.86661
"1M, 125PPM, 30",1.0,125,30,-0.455019,0.00554402,0.00554402,64.4212,4.70014
"1.75M,50PPM, 60",1.75,50,60,-0.45776,0.00738004,0.00738004,85.7556,3.53083
"1M, 200PPM, 45",1.0,200,45,-0.4655,0.0032092,0.0032092,37.2908,8.11967
"1.75M,125PPM, 45",1.75,125,45,-0.432775,0.0107346,0.0107346,124.736,2.42744
"1.75M,125PPM, 45",1.75,125,45,-0.48953,0.010865,0.010553,101.784,2.23379
"1.75M, 200PPM,30",1.75,200,30,-0.424415,0.00447876,0.00447876,52.043,5.81805
"2.5M, 125PPM, 30",2.5,125,30,-0.441899,0.00301792,0.00301792,35.0681,8.63431
"2.5M, 200PPM, 45",2.5,200,45,-0.445793,0.00611543,0.00611543,71.0609,4.26097
"2.5M, 50PPM, 45",2.5,50,45,-0.4547969,0.0057397,0.0057397,94.8582,4.80546803
"1.75M, 200PPM, 60",1.75,200,60,-0.4990257,0.0052755,0.0052755,89.793579,4.57395
"1.75M, 125PPM, 45",1.75,125,45,-0.48193,0.0109384,0.0109384,111.142,2.2284
"2.5M, 125PPM, 60",2.5,125,60,-0.483805,0.0071983,0.0071983,85.0757,9.79327
"1.75M, 125PPM, 45",1.75,125,45,-0.48248,0.011034,0.011034,101.1982,2.7274
"1.75M, 125PPM, 45",1.75,125,45,-0.489747,0.0110092,0.0110092,124.123,2.1732
"1M, 50PPM, 45",1.0,50,45,-0.487375,0.0072894,0.0072894,85.492,9.2757
