Repository: FavourOgboi/DSN-POSTER

# Unified Green Corrosion Inhibitor Study

A unified machine-learning and corrosion-science analysis of three experimental phases conducted within one in-house laboratory research programme.

The project investigates which corrosion relationships remain consistent across experiments, which depend on environmental conditions, and how measurement technique and experimental structure affect machine-learning reliability.

## Research Architecture

The work is organized as:

```text
                    UNIFIED STUDY
                         |
              +----------+----------+
              |                     |
        CORE EVIDENCE         STRESS TEST
           P1 + P2                P3
              |                     |
     Comparable gravimetric   Different experimental/
     inhibitor systems        measurement regime
              |                     |
              +----------+----------+
                         |
                         v
              302-observation harmonized dataset
                         |
              +----------+----------+----------+
              |          |          |          |
          Shared     Conditional  Predictive  Robustness
          physical   environmental behaviour  under regime
          behaviour  behaviour               shift
```

The phases are harmonized into one analytical framework, but they are not treated as statistically interchangeable.

# Machine Learning-Driven Corrosion Inhibition Study: Okro Leaf Extract in Acidic and Basic Media

## Overview

This project investigates the corrosion inhibition performance of Okro leaf extract (Abelmoschus esculentus) in acidic (HCl) and basic (NaOH) media using electrochemical techniques, primarily Tafel polarization. The study employs machine learning models to predict corrosion rates and optimize inhibitor concentrations, providing data-driven recommendations for industrial applications.

## Project Objectives

1. Quantify the effects of inhibitor concentration, acid/base strength, and temperature on corrosion rate and inhibition efficiency
2. Develop predictive models for corrosion rate optimization
3. Compare performance in acidic vs. basic media
4.

## Methodology

### 1. Data Acquisition

**Experimental Setup:**
- **Technique:** Tafel polarization using potentiostat
- **Media:** HCl (1.0-2.5 M) and NaOH (1.0-2.5 M)
- **Inhibitor:** Okro leaf extract (50-200 ppm)
- **Temperature:** 30-60°C
- **Replicates:** 17 experimental conditions per medium

**Measured Parameters:**
- Corrosion potential (E_corr)
- Corrosion current density (j_corr)
- Polarization resistance (PR)
- Corrosion rate (CR) calculated from Tafel slopes

### 2. Data Preprocessing

**Steps:**
1. Load experimental data from CSV files
2. Handle missing values and outliers
3. Ensure numeric data types for all variables
4. Separate data by medium (acidic/basic)
5. Validate data ranges and consistency

**Data Structure:**
- Acidic media: `cleaned_HCL_tafel_data.csv`
- Basic media: `cleaned_NAOH_tafel_data.csv`
- Features: HCl_M/NaOH_M, Inhibitor_ppm, Temp_C
- Targets: CR_mm_yr, E_corr_V, PR_ohm

### 3. Exploratory Data Analysis (EDA)

**For detailed experimental insights, refer to:**
- `corrosion_inhibition_summary.txt` - Comprehensive comparison of both media
- `acidic_insights_summary.txt` - Acidic media (HCl) detailed analysis
- `basic_insights_summary.txt` - Basic media (NaOH) detailed analysis

**Key Comparative Findings:**
- **Media Differences**: Basic media shows wider corrosion range but lower baseline rates
- **Inhibitor Optimization**: Acidic requires 125-200 ppm; basic optimal at 50-125 ppm
- **Temperature Critical**: Most important factor in both media, especially basic
- **Electrochemical Behavior**: Mixed-type inhibition in both, different correlation patterns

## Results & Insights

## Comparison to Other Methods

### File Structure
```
├── README.md
├── corrosion_inhibition_summary.txt          # Comprehensive comparison of both media
├── acidic_insights_summary.txt               # Detailed acidic media analysis
├── basic_insights_summary.txt                # Detailed basic media analysis
├── Acidic/
│   ├── Okro_Leaf_HCL_EDA.ipynb
│   ├── Okro_Leaf_HCL_OCP_LSV_Features.ipynb
│   ├── cleaned data hcl/
│   │   ├── cleaned_HCL_*.csv
│   │   ├── best_corrosion_model.pkl
│   │   ├── best_corrosion_model1.pkl        # Enhanced model
│   │   ├── enhanced_feature_scaler.pkl
│   │   └── feature_scaler.pkl
│   └── DESIGN OF EXPERIMENT HCL.xlsx
├── Basic/
│   ├── Okro_Leaf_NAOH_EDA.ipynb
│   ├── Okro_Leaf_NAOH_OCP_LSV_Features.ipynb
│   ├── basic_media_tkinter_gui.py
│   ├── cleaned data naoh/
│   │   ├── cleaned_NAOH_*.csv
│   │   ├── best_corrosion_model_naoh.pkl
│   │   ├── enhanced_best_corrosion_model.pkl
│   │   ├── enhanced_feature_scaler.pkl
│   │   └── feature_scaler.pkl
│   └── DESIGN OF EXPERIMENT NAOH.xlsx
└── requirements.txt
```

File: Predictive Modeling and Performance Optimization of Okro leaf extract as a corrosion inhibitor in Acidic and Basic Media Using Machine Learning/Basic/cleaned data naoh/cleaned_NAOH_tafel_data.csv
Sample,NaOH_M,Inhibitor_ppm,Temp_C,E_corr_V,j_corr_A_cm2,I_corr_A,CR_mm_yr,PR_ohm
"1.75M,50PPM, 30",1.75,50,30,-0.818033,1.76562e-07,1.76562e-07,0.00205164,147583
"1M, 125PPM, 60",1.0,125,60,-0.779654,7.65655e-06,7.65655e-06,0.0889687,3403.32
"1M, 125PPM, 30",1.0,125,30,-0.758955,4.98965e-07,4.98965e-07,0.00579794,52223.5
"1.75M,50PPM, 60",1.75,50,60,-1.16775,0.00386972,0.00386972,44.9659,6.73374
"1M, 200PPM, 45",1.0,200,45,-1.16189,0.00785407,0.00785407,91.2638,3.31773
"1.75M,125PPM, 45",1.75,125,45,-0.804412,0.00022075,0.00022075,2.5651,118.042
"1.75M,125PPM, 45",1.75,125,45,-1.18972,0.00754689,0.00754689,87.6944,3.45277
"1.75M, 200PPM,30",1.75,200,30,-1.08875,0.00594001,0.00594001,69.0226,4.38681
"2.5M, 125PPM, 30",2.5,125,30,-1.07923,0.07623,0.07623,885.788,0.34183
"2.5M, 200PPM, 45",2.5,200,45,-1.20909,3.61623e-17,3.61623e-17,4.20204e-13,720576000000000
"2.5M, 50PPM, 45",2.5,50,45,-1.20959,-9.04057e-18,-9.04057e-18,-1.05051e-13,-2882300000000000
"1.75M, 200PPM, 60",1.75,200,60,-1.20236,7.23246e-17,7.23246e-17,8.40407e-13,360288000000000
"1.75M, 125PPM, 45",1.75,125,45,-1.18233,0.0,0.0,0.0,∞
"2.5M, 125PPM, 60",2.5,125,60,-1.19212,-7.23246e-17,-7.23246e-17,-8.40407e-13,-360288000000000
"1.75M, 125PPM, 45",1.75,125,45,-1.17302,-0.00362077,-0.00362077,-42.0732,-7.19671
"1.75M, 125PPM, 45",1.75,125,45,-1.16402,0.00699532,0.00699532,81.2853,3.72501
"1M, 50PPM, 45",1.0,50,45,-1.14507,-0.000389075,-0.000389075,-4.52103,-66.9733
