Repository: FavourOgboi/DSN-POSTER

# Unified Green Corrosion Inhibitor Study

A unified machine-learning and corrosion-science analysis of three experimental phases conducted within one in-house laboratory research programme.

The project investigates which corrosion relationships remain consistent across experiments, which depend on environmental conditions, and how measurement technique and experimental structure affect machine-learning reliability.

## Research Architecture

The work is organized as:

```text
                    UNIFIED STUDY
                         |
              +----------+----------+
              |                     |
        CORE EVIDENCE         STRESS TEST
           P1 + P2                P3
              |                     |
     Comparable gravimetric   Different experimental/
     inhibitor systems        measurement regime
              |                     |
              +----------+----------+
                         |
                         v
              302-observation harmonized dataset
                         |
              +----------+----------+----------+
              |          |          |          |
          Shared     Conditional  Predictive  Robustness
          physical   environmental behaviour  under regime
          behaviour  behaviour               shift
```

The phases are harmonized into one analytical framework, but they are not treated as statistically interchangeable.

# Machine Learning-Driven Corrosion Inhibition Study: Okro Leaf Extract in Acidic and Basic Media

## Overview

This project investigates the corrosion inhibition performance of Okro leaf extract (Abelmoschus esculentus) in acidic (HCl) and basic (NaOH) media using electrochemical techniques, primarily Tafel polarization. The study employs machine learning models to predict corrosion rates and optimize inhibitor concentrations, providing data-driven recommendations for industrial applications.

## Project Objectives

1. Quantify the effects of inhibitor concentration, acid/base strength, and temperature on corrosion rate and inhibition efficiency
2. Develop predictive models for corrosion rate optimization
3. Compare performance in acidic vs. basic media
4.

## Methodology

### 1. Data Acquisition

**Experimental Setup:**
- **Technique:** Tafel polarization using potentiostat
- **Media:** HCl (1.0-2.5 M) and NaOH (1.0-2.5 M)
- **Inhibitor:** Okro leaf extract (50-200 ppm)
- **Temperature:** 30-60°C
- **Replicates:** 17 experimental conditions per medium

**Measured Parameters:**
- Corrosion potential (E_corr)
- Corrosion current density (j_corr)
- Polarization resistance (PR)
- Corrosion rate (CR) calculated from Tafel slopes

### 2. Data Preprocessing

**Steps:**
1. Load experimental data from CSV files
2. Handle missing values and outliers
3. Ensure numeric data types for all variables
4. Separate data by medium (acidic/basic)
5. Validate data ranges and consistency

**Data Structure:**
- Acidic media: `cleaned_HCL_tafel_data.csv`
- Basic media: `cleaned_NAOH_tafel_data.csv`
- Features: HCl_M/NaOH_M, Inhibitor_ppm, Temp_C
- Targets: CR_mm_yr, E_corr_V, PR_ohm

### 3. Exploratory Data Analysis (EDA)

**For detailed experimental insights, refer to:**
- `corrosion_inhibition_summary.txt` - Comprehensive comparison of both media
- `acidic_insights_summary.txt` - Acidic media (HCl) detailed analysis
- `basic_insights_summary.txt` - Basic media (NaOH) detailed analysis

**Key Comparative Findings:**
- **Media Differences**: Basic media shows wider corrosion range but lower baseline rates
- **Inhibitor Optimization**: Acidic requires 125-200 ppm; basic optimal at 50-125 ppm
- **Temperature Critical**: Most important factor in both media, especially basic
- **Electrochemical Behavior**: Mixed-type inhibition in both, different correlation patterns

## Results & Insights

## Comparison to Other Methods

### File Structure
```
├── README.md
├── corrosion_inhibition_summary.txt          # Comprehensive comparison of both media
├── acidic_insights_summary.txt               # Detailed acidic media analysis
├── basic_insights_summary.txt                # Detailed basic media analysis
├── Acidic/
│   ├── Okro_Leaf_HCL_EDA.ipynb
│   ├── Okro_Leaf_HCL_OCP_LSV_Features.ipynb
│   ├── cleaned data hcl/
│   │   ├── cleaned_HCL_*.csv
│   │   ├── best_corrosion_model.pkl
│   │   ├── best_corrosion_model1.pkl        # Enhanced model
│   │   ├── enhanced_feature_scaler.pkl
│   │   └── feature_scaler.pkl
│   └── DESIGN OF EXPERIMENT HCL.xlsx
├── Basic/
│   ├── Okro_Leaf_NAOH_EDA.ipynb
│   ├── Okro_Leaf_NAOH_OCP_LSV_Features.ipynb
│   ├── basic_media_tkinter_gui.py
│   ├── cleaned data naoh/
│   │   ├── cleaned_NAOH_*.csv
│   │   ├── best_corrosion_model_naoh.pkl
│   │   ├── enhanced_best_corrosion_model.pkl
│   │   ├── enhanced_feature_scaler.pkl
│   │   └── feature_scaler.pkl
│   └── DESIGN OF EXPERIMENT NAOH.xlsx
└── requirements.txt
```

File: Predictive Modeling and Performance Optimization of Okro leaf extract as a corrosion inhibitor in Acidic and Basic Media Using Machine Learning/Basic/cleaned data naoh/cleaned_NAOH_LSV_data.csv (part 1 of 34)
Sample,Potential_V,Current1_A,Current2_A,NaOH_M,Inhibitor_ppm,Temp_C
"1.75M,50PPM, 30",-1.92978,-0.000157043,0.000157043,1.75,50,30
"1.75M,50PPM, 30",-1.92734,-0.000133453,0.000133453,1.75,50,30
"1.75M,50PPM, 30",-1.9249,-0.000119812,0.000119812,1.75,50,30
"1.75M,50PPM, 30",-1.92245,-0.000108826,0.000108826,1.75,50,30
"1.75M,50PPM, 30",-1.92001,-0.000102295,0.000102295,1.75,50,30
"1.75M,50PPM, 30",-1.91757,-9.62219e-05,9.62219e-05,1.75,50,30
"1.75M,50PPM, 30",-1.91513,-9.18579e-05,9.18579e-05,1.75,50,30
"1.75M,50PPM, 30",-1.91269,-8.74023e-05,8.74023e-05,1.75,50,30
"1.75M,50PPM, 30",-1.91025,-8.34656e-05,8.34656e-05,1.75,50,30
"1.75M,50PPM, 30",-1.90781,-7.95288e-05,7.95288e-05,1.75,50,30
"1.75M,50PPM, 30",-1.90536,-7.57141e-05,7.57141e-05,1.75,50,30
"1.75M,50PPM, 30",-1.90292,-7.3175e-05,7.3175e-05,1.75,50,30
"1.75M,50PPM, 30",-1.90048,-7.02026e-05,7.02026e-05,1.75,50,30
"1.75M,50PPM, 30",-1.89804,-6.81183e-05,6.81183e-05,1.75,50,30
"1.75M,50PPM, 30",-1.8956,-6.80511e-05,6.80511e-05,1.75,50,30
"1.75M,50PPM, 30",-1.89316,-6.86096e-05,6.86096e-05,1.75,50,30
"1.75M,50PPM, 30",-1.89072,-6.31104e-05,6.31104e-05,1.75,50,30
"1.75M,50PPM, 30",-1.88828,-6.17218e-05,6.17218e-05,1.75,50,30
"1.75M,50PPM, 30",-1.88583,-6.04675e-05,6.04675e-05,1.75,50,30
"1.75M,50PPM, 30",-1.88339,-5.80963e-05,5.80963e-05,1.75,50,30
"1.75M,50PPM, 30",-1.88095,-5.59448e-05,5.59448e-05,1.75,50,30
"1.75M,50PPM, 30",-1.87851,-5.51361e-05,5.51361e-05,1.75,50,30
"1.75M,50PPM, 30",-1.87607,-5.3772e-05,5.3772e-05,1.75,50,30
"1.75M,50PPM, 30",-1.87363,-5.33234e-05,5.33234e-05,1.75,50,30
"1.75M,50PPM, 30",-1.87119,-5.27313e-05,5.27313e-05,1.75,50,30
"1.75M,50PPM, 30",-1.86874,-5.10162e-05,5.10162e-05,1.75,50,30
"1.75M,50PPM, 30",-1.8663,-5.04181e-05,5.04181e-05,1.75,50,30
"1.75M,50PPM, 30",-1.86386,-4.87274e-05,4.87274e-05,1.75,50,30
"1.75M,50PPM, 30",-1.86142,-4.76379e-05,4.76379e-05,1.75,50,30
"1.75M,50PPM, 30",-1.85898,-4.66492e-05,4.66492e-05,1.75,50,30
"1.75M,50PPM, 30",-1.85654,-4.6402e-05,4.6402e-05,1.75,50,30
"1.75M,50PPM, 30",-1.8541,-4.6106e-05,4.6106e-05,1.75,50,30
"1.75M,50PPM, 30",-1.85165,-4.55078e-05,4.55078e-05,1.75,50,30
"1.75M,50PPM, 30",-1.84921,-4.50958e-05,4.50958e-05,1.75,50,30
"1.75M,50PPM, 30",-1.84677,-4.39117e-05,4.39117e-05,1.75,50,30
"1.75M,50PPM, 30",-1.84433,-4.27063e-05,4.27063e-05,1.75,50,30
"1.75M,50PPM, 30",-1.84189,-4.15039e-05,4.15039e-05,1.75,50,30
"1.75M,50PPM, 30",-1.83945,-4.06097e-05,4.06097e-05,1.75,50,30
"1.75M,50PPM, 30",-1.83701,-4.06464e-05,4.06464e-05,1.75,50,30
"1.75M,50PPM, 30",-1.83456,-4.06403e-05,4.06403e-05,1.75,50,30
"1.75M,50PPM, 30",-1.83212,-4.0387e-05,4.0387e-05,1.75,50,30
"1.75M,50PPM, 30",-1.82968,-3.96088e-05,3.96088e-05,1.75,50,30
"1.75M,50PPM, 30",-1.82724,-3.85193e-05,3.85193e-05,1.75,50,30
"1.75M,50PPM, 30",-1.8248,-3.69781e-05,3.69781e-05,1.75,50,30
"1.75M,50PPM, 30",-1.82236,-3.66364e-05,3.66364e-05,1.75,50,30
"1.75M,50PPM, 30",-1.81992,-3.61053e-05,3.61053e-05,1.75,50,30
"1.75M,50PPM, 30",-1.81747,-3.64868e-05,3.64868e-05,1.75,50,30
"1.75M,50PPM, 30",-1.81503,-3.63617e-05,3.63617e-05,1.75,50,30
"1.75M,50PPM, 30",-1.81259,-3.58246e-05,3.58246e-05,1.75,50,30
"1.75M,50PPM, 30",-1.81015,-3.51318e-05,3.51318e-05,1.75,50,30
"1.75M,50PPM, 30",-1.80771,-3.35663e-05,3.35663e-05,1.75,50,30
"1.75M,50PPM, 30",-1.80527,-3.29376e-05,3.29376e-05,1.75,50,30
"1.75M,50PPM, 30",-1.80283,-3.26019e-05,3.26019e-05,1.75,50,30
"1.75M,50PPM, 30",-1.80038,-3.28583e-05,3.28583e-05,1.75,50,30
"1.75M,50PPM, 30",-1.79794,-3.30505e-05,3.30505e-05,1.75,50,30
"1.75M,50PPM, 30",-1.7955,-3.2962e-05,3.2962e-05,1.75,50,30
"1.75M,50PPM, 30",-1.79306,-3.21411e-05,3.21411e-05,1.75,50,30
"1.75M,50PPM, 30",-1.79062,-3.06061e-05,3.06061e-05,1.75,50,30
"1.75M,50PPM, 30",-1.78818,-3.0307e-05,3.0307e-05,1.75,50,30
"1.75M,50PPM, 30",-1.78574,-2.99713e-05,2.99713e-05,1.75,50,30
"1.75M,50PPM, 30",-1.78329,-3.03986e-05,3.03986e-05,1.75,50,30
"1.75M,50PPM, 30",-1.78085,-3.07281e-05,3.07281e-05,1.75,50,30
"1.75M,50PPM, 30",-1.77841,-3.00049e-05,3.00049e-05,1.75,50,30
"1.75M,50PPM, 30",-1.77597,-2.92297e-05,2.92297e-05,1.75,50,30
"1.75M,50PPM, 30",-1.77353,-2.8064e-05,2.8064e-05,1.75,50,30
"1.75M,50PPM, 30",-1.77109,-2.95563e-05,2.95563e-05,1.75,50,30
"1.75M,50PPM, 30",-1.76865,-2.79633e-05,2.79633e-05,1.75,50,30
"1.75M,50PPM, 30",-1.7662,-2.86987e-05,2.86987e-05,1.75,50,30
"1.75M,50PPM, 30",-1.76376,-2.90131e-05,2.90131e-05,1.75,50,30
"1.75M,50PPM, 30",-1.76132,-2.79602e-05,2.79602e-05,1.75,50,30
"1.75M,50PPM, 30",-1.75888,-2.64526e-05,2.64526e-05,1.75,50,30
"1.75M,50PPM, 30",-1.75644,-2.5946e-05,2.5946e-05,1.75,50,30
"1.75M,50PPM, 30",-1.754,-2.59644e-05,2.59644e-05,1.75,50,30
"1.75M,50PPM, 30",-1.75156,-2.64343e-05,2.64343e-05,1.75,50,30
"1.75M,50PPM, 30",-1.74911,-2.6532e-05,2.6532e-05,1.75,50,30
"1.75M,50PPM, 30",-1.74667,-2.612e-05,2.612e-05,1.75,50,30
"1.75M,50PPM, 30",-1.74423,-2.49451e-05,2.49451e-05,1.75,50,30
"1.75M,50PPM, 30",-1.74179,-2.41364e-05,2.41364e-05,1.75,50,30
"1.75M,50PPM, 30",-1.73935,-2.42096e-05,2.42096e-05,1.75,50,30
"1.75M,50PPM, 30",-1.73691,-2.45331e-05,2.45331e-05,1.75,50,30
"1.75M,50PPM, 30",-1.73447,-2.51923e-05,2.51923e-05,1.75,50,30
"1.75M,50PPM, 30",-1.73203,-2.48749e-05,2.48749e-05,1.75,50,30
"1.75M,50PPM, 30",-1.72958,-2.36847e-05,2.36847e-05,1.75,50,30
"1.75M,50PPM, 30",-1.72714,-2.29065e-05,2.29065e-05,1.75,50,30
"1.75M,50PPM, 30",-1.7247,-2.2641e-05,2.2641e-05,1.75,50,30
"1.75M,50PPM, 30",-1.72226,-2.31537e-05,2.31537e-05,1.75,50,30
"1.75M,50PPM, 30",-1.71982,-2.37732e-05,2.37732e-05,1.75,50,30
"1.75M,50PPM, 30",-1.71738,-2.37305e-05,2.37305e-05,1.75,50,30
"1.75M,50PPM, 30",-1.71494,-2.23663e-05,2.23663e-05,1.75,50,30
"1.75M,50PPM, 30",-1.71249,-2.12555e-05,2.12555e-05,1.75,50,30
"1.75M,50PPM, 30",-1.71005,-2.09473e-05,2.09473e-05,1.75,50,30
"1.75M,50PPM, 30",-1.70761,-2.15881e-05,2.15881e-05,1.75,50,30
"1.75M,50PPM, 30",-1.70517,-2.22595e-05,2.22595e-05,1.75,50,30
"1.75M,50PPM, 30",-1.70273,-2.17743e-05,2.17743e-05,1.75,50,30
"1.75M,50PPM, 30",-1.70029,-2.08008e-05,2.08008e-05,1.75,50,30
"1.75M,50PPM, 30",-1.69785,-1.99005e-05,1.99005e-05,1.75,50,30
"1.75M,50PPM, 30",-1.6954,-1.98303e-05,1.98303e-05,1.75,50,30
"1.75M,50PPM, 30",-1.69296,-2.05444e-05,2.05444e-05,1.75,50,30
"1.75M,50PPM, 30",-1.69052,-2.08313e-05,2.08313e-05,1.75,50,30
"1.75M,50PPM, 30",-1.68808,-2.04193e-05,2.04193e-05,1.75,50,30
"1.75M,50PPM, 30",-1.68564,-1.96136e-05,1.96136e-05,1.75,50,30
"1.75M,50PPM, 30",-1.6832,-1.93512e-05,1.93512e-05,1.75,50,30
"1.75M,50PPM, 30",-1.68076,-1.87988e-05,1.87988e-05,1.75,50,30
"1.75M,50PPM, 30",-1.67831,-1.92627e-05,1.92627e-05,1.75,50,30
"1.75M,50PPM, 30",-1.67587,-1.94366e-05,1.94366e-05,1.75,50,30
"1.75M,50PPM, 30",-1.67343,-1.90338e-05,1.90338e-05,1.75,50,30
"1.75M,50PPM, 30",-1.67099,-1.87683e-05,1.87683e-05,1.75,50,30
"1.75M,50PPM, 30",-1.66855,-1.83655e-05,1.83655e-05,1.75,50,30
"1.75M,50PPM, 30",-1.66611,-1.80573e-05,1.80573e-05,1.75,50,30
"1.75M,50PPM, 30",-1.66367,-1.83563e-05,1.83563e-05,1.75,50,30
"1.75M,50PPM, 30",-1.66122,-1.84052e-05,1.84052e-05,1.75,50,30
"1.75M,50PPM, 30",-1.65878,-1.80481e-05,1.80481e-05,1.75,50,30
"1.75M,50PPM, 30",-1.65634,-1.7569e-05,1.7569e-05,1.75,50,30
"1.75M,50PPM, 30",-1.6539,-1.71387e-05,1.71387e-05,1.75,50,30
"1.75M,50PPM, 30",-1.65146,-1.76178e-05,1.76178e-05,1.75,50,30
"1.75M,50PPM, 30",-1.64902,-1.78711e-05,1.78711e-05,1.75,50,30
"1.75M,50PPM, 30",-1.64658,-1.77277e-05,1.77277e-05,1.75,50,30
"1.75M,50PPM, 30",-1.64413,-1.7337e-05,1.7337e-05,1.75,50,30
"1.75M,50PPM, 30",-1.64169,-1.70471e-05,1.70471e-05,1.75,50,30
"1.75M,50PPM, 30",-1.63925,-1.67999e-05,1.67999e-05,1.75,50,30
"1.75M,50PPM, 30",-1.63681,-1.72668e-05,1.72668e-05,1.75,50,30
"1.75M,50PPM, 30",-1.63437,-1.72913e-05,1.72913e-05,1.75,50,30
"1.75M,50PPM, 30",-1.63193,-1.6684e-05,1.6684e-05,1.75,50,30
"1.75M,50PPM, 30",-1.62949,-1.61102e-05,1.61102e-05,1.75,50,30
"1.75M,50PPM, 30",-1.62704,-1.56219e-05,1.56219e-05,1.75,50,30
"1.75M,50PPM, 30",-1.6246,-1.58356e-05,1.58356e-05,1.75,50,30
"1.75M,50PPM, 30",-1.62216,-1.64032e-05,1.64032e-05,1.75,50,30
"1.75M,50PPM, 30",-1.61972,-1.59088e-05,1.59088e-05,1.75,50,30
"1.75M,50PPM, 30",-1.61728,-1.56647e-05,1.56647e-05,1.75,50,30
"1.75M,50PPM, 30",-1.61484,-1.53931e-05,1.53931e-05,1.75,50,30
"1.75M,50PPM, 30",-1.6124,-1.43036e-05,1.43036e-05,1.75,50,30
"1.75M,50PPM, 30",-1.60995,-1.51611e-05,1.51611e-05,1.75,50,30
"1.75M,50PPM, 30",-1.60751,-1.54144e-05,1.54144e-05,1.75,50,30
"1.75M,50PPM, 30",-1.60507,-1.53564e-05,1.53564e-05,1.75,50,30
"1.75M,50PPM, 30",-1.60263,-1.50024e-05,1.50024e-05,1.75,50,30
"1.75M,50PPM, 30",-1.60019,-1.46881e-05,1.46881e-05,1.75,50,30
"1.75M,50PPM, 30",-1.59775,-1.44073e-05,1.44073e-05,1.75,50,30
"1.75M,50PPM, 30",-1.59531,-1.48102e-05,1.48102e-05,1.75,50,30
"1.75M,50PPM, 30",-1.59286,-1.4978e-05,1.4978e-05,1.75,50,30
"1.75M,50PPM, 30",-1.59042,-1.4563e-05,1.4563e-05,1.75,50,30
"1.75M,50PPM, 30",-1.58798,-1.41327e-05,1.41327e-05,1.75,50,30
"1.75M,50PPM, 30",-1.58554,-1.42731e-05,1.42731e-05,1.75,50,30
"1.75M,50PPM, 30",-1.5831,-1.37054e-05,1.37054e-05,1.75,50,30
"1.75M,50PPM, 30",-1.58066,-1.44775e-05,1.44775e-05,1.75,50,30
"1.75M,50PPM, 30",-1.57822,-1.38e-05,1.38e-05,1.75,50,30
"1.75M,50PPM, 30",-1.57578,-1.3913e-05,1.3913e-05,1.75,50,30
"1.75M,50PPM, 30",-1.57333,-1.33453e-05,1.33453e-05,1.75,50,30
"1.75M,50PPM, 30",-1.57089,-1.25061e-05,1.25061e-05,1.75,50,30
"1.75M,50PPM, 30",-1.56845,-1.3208e-05,1.3208e-05,1.75,50,30
"1.75M,50PPM, 30",-1.56601,-1.35925e-05,1.35925e-05,1.75,50,30
"1.75M,50PPM, 30",-1.56357,-1.35498e-05,1.35498e-05,1.75,50,30
"1.75M,50PPM, 30",-1.56113,-1.30066e-05,1.30066e-05,1.75,50,30
"1.75M,50PPM, 30",-1.55869,-1.26404e-05,1.26404e-05,1.75,50,30
"1.75M,50PPM, 30",-1.55624,-1.26648e-05,1.26648e-05,1.75,50,30
"1.75M,50PPM, 30",-1.5538,-1.28815e-05,1.28815e-05,1.75,50,30
"1.75M,50PPM, 30",-1.55136,-1.31744e-05,1.31744e-05,1.75,50,30
"1.75M,50PPM, 30",-1.54892,-1.29333e-05,1.29333e-05,1.75,50,30
"1.75M,50PPM, 30",-1.54648,-1.21643e-05,1.21643e-05,1.75,50,30
"1.75M,50PPM, 30",-1.54404,-1.14136e-05,1.14136e-05,1.75,50,30
"1.75M,50PPM, 30",-1.5416,-1.23932e-05,1.23932e-05,1.75,50,30
"1.75M,50PPM, 30",-1.53915,-1.27716e-05,1.27716e-05,1.75,50,30
"1.75M,50PPM, 30",-1.53671,-1.26221e-05,1.26221e-05,1.75,50,30
"1.75M,50PPM, 30",-1.53427,-1.17371e-05,1.17371e-05,1.75,50,30
"1.75M,50PPM, 30",-1.53183,-1.16425e-05,1.16425e-05,1.75,50,30
"1.75M,50PPM, 30",-1.52939,-1.14105e-05,1.14105e-05,1.75,50,30
"1.75M,50PPM, 30",-1.52695,-1.20758e-05,1.20758e-05,1.75,50,30
"1.75M,50PPM, 30",-1.52451,-1.2616e-05,1.2616e-05,1.75,50,30
"1.75M,50PPM, 30",-1.52206,-1.15051e-05,1.15051e-05,1.75,50,30
"1.75M,50PPM, 30",-1.51962,-1.10626e-05,1.10626e-05,1.75,50,30
"1.75M,50PPM, 30",-1.51718,-1.09131e-05,1.09131e-05,1.75,50,30
"1.75M,50PPM, 30",-1.51474,-1.1319e-05,1.1319e-05,1.75,50,30
"1.75M,50PPM, 30",-1.5123,-1.17279e-05,1.17279e-05,1.75,50,30
"1.75M,50PPM, 30",-1.50986,-1.13098e-05,1.13098e-05,1.75,50,30
"1.75M,50PPM, 30",-1.50742,-1.06232e-05,1.06232e-05,1.75,50,30
"1.75M,50PPM, 30",-1.50497,-1.06262e-05,1.06262e-05,1.75,50,30
"1.75M,50PPM, 30",-1.50253,-1.09924e-05,1.09924e-05,1.75,50,30
"1.75M,50PPM, 30",-1.50009,-1.13251e-05,1.13251e-05,1.75,50,30
"1.75M,50PPM, 30",-1.49765,-1.1264e-05,1.1264e-05,1.75,50,30
"1.75M,50PPM, 30",-1.49521,-1.05469e-05,1.05469e-05,1.75,50,30
"1.75M,50PPM, 30",-1.49277,-9.69238e-06,9.69238e-06,1.75,50,30
"1.75M,50PPM, 30",-1.49033,-1.05743e-05,1.05743e-05,1.75,50,30
"1.75M,50PPM, 30",-1.48788,-1.08521e-05,1.08521e-05,1.75,50,30
"1.75M,50PPM, 30",-1.48544,-1.073e-05,1.073e-05,1.75,50,30
"1.75M,50PPM, 30",-1.483,-1.02539e-05,1.02539e-05,1.75,50,30
"1.75M,50PPM, 30",-1.48056,-9.6344e-06,9.6344e-06,1.75,50,30
"1.75M,50PPM, 30",-1.47812,-9.94263e-06,9.94263e-06,1.75,50,30
"1.75M,50PPM, 30",-1.47568,-1.0553e-05,1.0553e-05,1.75,50,30
"1.75M,50PPM, 30",-1.47324,-1.03668e-05,1.03668e-05,1.75,50,30
"1.75M,50PPM, 30",-1.47079,-9.83582e-06,9.83582e-06,1.75,50,30
"1.75M,50PPM, 30",-1.46835,-9.53369e-06,9.53369e-06,1.75,50,30
"1.75M,50PPM, 30",-1.46591,-9.38416e-06,9.38416e-06,1.75,50,30
"1.75M,50PPM, 30",-1.46347,-1.01532e-05,1.01532e-05,1.75,50,30
"1.75M,50PPM, 30",-1.46103,-1.02631e-05,1.02631e-05,1.75,50,30
"1.75M,50PPM, 30",-1.45859,-9.38416e-06,9.38416e-06,1.75,50,30
"1.75M,50PPM, 30",-1.45615,-9.20715e-06,9.20715e-06,1.75,50,30
"1.75M,50PPM, 30",-1.4537,-9.07288e-06,9.07288e-06,1.75,50,30
"1.75M,50PPM, 30",-1.45126,-9.74121e-06,9.74121e-06,1.75,50,30
"1.75M,50PPM, 30",-1.44882,-9.71985e-06,9.71985e-06,1.75,50,30
"1.75M,50PPM, 30",-1.44638,-9.1217e-06,9.1217e-06,1.75,50,30
"1.75M,50PPM, 30",-1.44394,-8.67004e-06,8.67004e-06,1.75,50,30
"1.75M,50PPM, 30",-1.4415,-8.9447e-06,8.9447e-06,1.75,50,30
"1.75M,50PPM, 30",-1.43906,-9.43298e-06,9.43298e-06,1.75,50,30
"1.75M,50PPM, 30",-1.43661,-9.22546e-06,9.22546e-06,1.75,50,30
"1.75M,50PPM, 30",-1.43417,-8.92944e-06,8.92944e-06,1.75,50,30
"1.75M,50PPM, 30",-1.43173,-8.29468e-06,8.29468e-06,1.75,50,30
"1.75M,50PPM, 30",-1.42929,-8.42896e-06,8.42896e-06,1.75,50,30
"1.75M,50PPM, 30",-1.42685,-9.07288e-06,9.07288e-06,1.75,50,30
"1.75M,50PPM, 30",-1.42441,-8.53271e-06,8.53271e-06,1.75,50,30
"1.75M,50PPM, 30",-1.42197,-8.84705e-06,8.84705e-06,1.75,50,30
"1.75M,50PPM, 30",-1.41953,-8.11157e-06,8.11157e-06,1.75,50,30
"1.75M,50PPM, 30",-1.41708,-8.08716e-06,8.08716e-06,1.75,50,30
"1.75M,50PPM, 30",-1.41464,-8.78296e-06,8.78296e-06,1.75,50,30
"1.75M,50PPM, 30",-1.4122,-8.88977e-06,8.88977e-06,1.75,50,30
"1.75M,50PPM, 30",-1.40976,-8.58154e-06,8.58154e-06,1.75,50,30
"1.75M,50PPM, 30",-1.40732,-7.94373e-06,7.94373e-06,1.75,50,30
"1.75M,50PPM, 30",-1.40488,-7.76978e-06,7.76978e-06,1.75,50,30
"1.75M,50PPM, 30",-1.40244,-8.52051e-06,8.52051e-06,1.75,50,30
"1.75M,50PPM, 30",-1.39999,-8.89893e-06,8.89893e-06,1.75,50,30
"1.75M,50PPM, 30",-1.39755,-8.31909e-06,8.31909e-06,1.75,50,30
"1.75M,50PPM, 30",-1.39511,-7.73315e-06,7.73315e-06,1.75,50,30
"1.75M,50PPM, 30",-1.39267,-7.51343e-06,7.51343e-06,1.75,50,30
"1.75M,50PPM, 30",-1.39023,-8.21228e-06,8.21228e-06,1.75,50,30
"1.75M,50PPM, 30",-1.38779,-8.48389e-06,8.48389e-06,1.75,50,30
"1.75M,50PPM, 30",-1.38535,-8.12988e-06,8.12988e-06,1.75,50,30
"1.75M,50PPM, 30",-1.3829,-7.46765e-06,7.46765e-06,1.75,50,30
"1.75M,50PPM, 30",-1.38046,-7.31659e-06,7.31659e-06,1.75,50,30
"1.75M,50PPM, 30",-1.37802,-7.91931e-06,7.91931e-06,1.75,50,30
"1.75M,50PPM, 30",-1.37558,-8.11157e-06,8.11157e-06,1.75,50,30
"1.75M,50PPM, 30",-1.37314,-7.83386e-06,7.83386e-06,1.75,50,30
"1.75M,50PPM, 30",-1.3707,-7.099e-06,7.099e-06,1.75,50,30
"1.75M,50PPM, 30",-1.36826,-7.03308e-06,7.03308e-06,1.75,50,30
"1.75M,50PPM, 30",-1.36581,-8.45947e-06,8.45947e-06,1.75,50,30
"1.75M,50PPM, 30",-1.36337,-8.00171e-06,8.00171e-06,1.75,50,30
"1.75M,50PPM, 30",-1.36093,-8.20923e-06,8.20923e-06,1.75,50,30
"1.75M,50PPM, 30",-1.35849,-7.10785e-06,7.10785e-06,1.75,50,30
"1.75M,50PPM, 30",-1.35605,-7.35535e-06,7.35535e-06,1.75,50,30
"1.75M,50PPM, 30",-1.35361,-7.7301e-06,7.7301e-06,1.75,50,30
"1.75M,50PPM, 30",-1.35117,-7.85217e-06,7.85217e-06,1.75,50,30
"1.75M,50PPM, 30",-1.34872,-7.43805e-06,7.43805e-06,1.75,50,30
"1.75M,50PPM, 30",-1.34628,-7.0282e-06,7.0282e-06,1.75,50,30
"1.75M,50PPM, 30",-1.34384,-7.24854e-06,7.24854e-06,1.75,50,30
"1.75M,50PPM, 30",-1.3414,-8.28247e-06,8.28247e-06,1.75,50,30
"1.75M,50PPM, 30",-1.33896,-7.95624e-06,7.95624e-06,1.75,50,30
"1.75M,50PPM, 30",-1.33652,-8.37402e-06,8.37402e-06,1.75,50,30
"1.75M,50PPM, 30",-1.33408,-1.00281e-05,1.00281e-05,1.75,50,30
"1.75M,50PPM, 30",-1.33163,-1.02386e-05,1.02386e-05,1.75,50,30
"1.75M,50PPM, 30",-1.32919,-1.14502e-05,1.14502e-05,1.75,50,30
"1.75M,50PPM, 30",-1.32675,-1.11359e-05,1.11359e-05,1.75,50,30
"1.75M,50PPM, 30",-1.32431,-6.5979e-06,6.5979e-06,1.75,50,30
"1.75M,50PPM, 30",-1.32187,-6.28662e-06,6.28662e-06,1.75,50,30
"1.75M,50PPM, 30",-1.31943,-6.70288e-06,6.70288e-06,1.75,50,30
"1.75M,50PPM, 30",-1.31699,-7.12402e-06,7.12402e-06,1.75,50,30
"1.75M,50PPM, 30",-1.31454,-6.8631e-06,6.8631e-06,1.75,50,30
"1.75M,50PPM, 30",-1.3121,-6.27472e-06,6.27472e-06,1.75,50,30
"1.75M,50PPM, 30",-1.30966,-6.11176e-06,6.11176e-06,1.75,50,30
"1.75M,50PPM, 30",-1.30722,-6.06049e-06,6.06049e-06,1.75,50,30
"1.75M,50PPM, 30",-1.30478,-6.62445e-06,6.62445e-06,1.75,50,30
"1.75M,50PPM, 30",-1.30234,-6.80237e-06,6.80237e-06,1.75,50,30
"1.75M,50PPM, 30",-1.2999,-6.03455e-06,6.03455e-06,1.75,50,30
"1.75M,50PPM, 30",-1.29745,-5.09308e-06,5.09308e-06,1.75,50,30
"1.75M,50PPM, 30",-1.29501,-6.03363e-06,6.03363e-06,1.75,50,30
"1.75M,50PPM, 30",-1.29257,-6.61377e-06,6.61377e-06,1.75,50,30
"1.75M,50PPM, 30",-1.29013,-6.409e-06,6.409e-06,1.75,50,30
"1.75M,50PPM, 30",-1.28769,-5.7489e-06,5.7489e-06,1.75,50,30
"1.75M,50PPM, 30",-1.28525,-5.71594e-06,5.71594e-06,1.75,50,30
"1.75M,50PPM, 30",-1.28281,-5.99396e-06,5.99396e-06,1.75,50,30
"1.75M,50PPM, 30",-1.28036,-6.44379e-06,6.44379e-06,1.75,50,30
"1.75M,50PPM, 30",-1.27792,-6.08368e-06,6.08368e-06,1.75,50,30
"1.75M,50PPM, 30",-1.27548,-5.53619e-06,5.53619e-06,1.75,50,30
"1.75M,50PPM, 30",-1.27304,-5.06927e-06,5.06927e-06,1.75,50,30
"1.75M,50PPM, 30",-1.2706,-5.85571e-06,5.85571e-06,1.75,50,30
"1.75M,50PPM, 30",-1.26816,-6.23047e-06,6.23047e-06,1.75,50,30
"1.75M,50PPM, 30",-1.26572,-5.98907e-06,5.98907e-06,1.75,50,30
"1.75M,50PPM, 30",-1.26328,-5.11749e-06,5.11749e-06,1.75,50,30
"1.75M,50PPM, 30",-1.26083,-5.01556e-06,5.01556e-06,1.75,50,30
"1.75M,50PPM, 30",-1.25839,-5.72723e-06,5.72723e-06,1.75,50,30
"1.75M,50PPM, 30",-1.25595,-5.58167e-06,5.58167e-06,1.75,50,30
"1.75M,50PPM, 30",-1.25351,-5.45502e-06,5.45502e-06,1.75,50,30
"1.75M,50PPM, 30",-1.25107,-4.67987e-06,4.67987e-06,1.75,50,30
"1.75M,50PPM, 30",-1.24863,-4.96399e-06,4.96399e-06,1.75,50,30
"1.75M,50PPM, 30",-1.24619,-5.95123e-06,5.95123e-06,1.75,50,30
"1.75M,50PPM, 30",-1.24374,-5.58441e-06,5.58441e-06,1.75,50,30
"1.75M,50PPM, 30",-1.2413,-5.00702e-06,5.00702e-06,1.75,50,30
"1.75M,50PPM, 30",-1.23886,-4.69513e-06,4.69513e-06,1.75,50,30
"1.75M,50PPM, 30",-1.23642,-4.86115e-06,4.86115e-06,1.75,50,30
"1.75M,50PPM, 30",-1.23398,-5.60638e-06,5.60638e-06,1.75,50,30
"1.75M,50PPM, 30",-1.23154,-5.43488e-06,5.43488e-06,1.75,50,30
"1.75M,50PPM, 30",-1.2291,-4.6701e-06,4.6701e-06,1.75,50,30
"1.75M,50PPM, 30",-1.22665,-4.90997e-06,4.90997e-06,1.75,50,30
"1.75M,50PPM, 30",-1.22421,-5.06287e-06,5.06287e-06,1.75,50,30
"1.75M,50PPM, 30",-1.22177,-5.55145e-06,5.55145e-06,1.75,50,30
"1.75M,50PPM, 30",-1.21933,-5.14374e-06,5.14374e-06,1.75,50,30
"1.75M,50PPM, 30",-1.21689,-4.47662e-06,4.47662e-06,1.75,50,30
"1.75M,50PPM, 30",-1.21445,-4.37897e-06,4.37897e-06,1.75,50,30
"1.75M,50PPM, 30",-1.21201,-5.1825e-06,5.1825e-06,1.75,50,30
"1.75M,50PPM, 30",-1.20956,-5.72357e-06,5.72357e-06,1.75,50,30
"1.75M,50PPM, 30",-1.20712,-4.5929e-06,4.5929e-06,1.75,50,30
"1.75M,50PPM, 30",-1.20468,-4.27887e-06,4.27887e-06,1.75,50,30
"1.75M,50PPM, 30",-1.20224,-4.47205e-06,4.47205e-06,1.75,50,30
"1.75M,50PPM, 30",-1.1998,-5.13062e-06,5.13062e-06,1.75,50,30
"1.75M,50PPM, 30",-1.19736,-5.09125e-06,5.09125e-06,1.75,50,30
"1.75M,50PPM, 30",-1.19492,-4.20593e-06,4.20593e-06,1.75,50,30
"1.75M,50PPM, 30",-1.19247,-3.78967e-06,3.78967e-06,1.75,50,30
"1.75M,50PPM, 30",-1.19003,-4.70093e-06,4.70093e-06,1.75,50,30
"1.75M,50PPM, 30",-1.18759,-5.18585e-06,5.18585e-06,1.75,50,30
"1.75M,50PPM, 30",-1.18515,-4.4577e-06,4.4577e-06,1.75,50,30
"1.75M,50PPM, 30",-1.18271,-3.95996e-06,3.95996e-06,1.75,50,30
"1.75M,50PPM, 30",-1.18027,-3.98438e-06,3.98438e-06,1.75,50,30
"1.75M,50PPM, 30",-1.17783,-4.83612e-06,4.83612e-06,1.75,50,30
"1.75M,50PPM, 30",-1.17538,-4.72931e-06,4.72931e-06,1.75,50,30
"1.75M,50PPM, 30",-1.17294,-3.92517e-06,3.92517e-06,1.75,50,30
"1.75M,50PPM, 30",-1.1705,-4.10095e-06,4.10095e-06,1.75,50,30
"1.75M,50PPM, 30",-1.16806,-4.60876e-06,4.60876e-06,1.75,50,30
"1.75M,50PPM, 30",-1.16562,-4.64813e-06,4.64813e-06,1.75,50,30
"1.75M,50PPM, 30",-1.16318,-4.08417e-06,4.08417e-06,1.75,50,30
"1.75M,50PPM, 30",-1.16074,-3.45551e-06,3.45551e-06,1.75,50,30
"1.75M,50PPM, 30",-1.15829,-3.89343e-06,3.89343e-06,1.75,50,30
"1.75M,50PPM, 30",-1.15585,-4.56512e-06,4.56512e-06,1.75,50,30
"1.75M,50PPM, 30",-1.15341,-4.37103e-06,4.37103e-06,1.75,50,30
"1.75M,50PPM, 30",-1.15097,-3.5025e-06,3.5025e-06,1.75,50,30
"1.75M,50PPM, 30",-1.14853,-3.57269e-06,3.57269e-06,1.75,50,30
"1.75M,50PPM, 30",-1.14609,-4.43817e-06,4.43817e-06,1.75,50,30
"1.75M,50PPM, 30",-1.14365,-4.52423e-06,4.52423e-06,1.75,50,30
"1.75M,50PPM, 30",-1.1412,-3.5614e-06,3.5614e-06,1.75,50,30
"1.75M,50PPM, 30",-1.13876,-3.21106e-06,3.21106e-06,1.75,50,30
"1.75M,50PPM, 30",-1.13632,-3.97552e-06,3.97552e-06,1.75,50,30
"1.75M,50PPM, 30",-1.13388,-4.66309e-06,4.66309e-06,1.75,50,30
"1.75M,50PPM, 30",-1.13144,-3.89771e-06,3.89771e-06,1.75,50,30
"1.75M,50PPM, 30",-1.129,-3.3371e-06,3.3371e-06,1.75,50,30
"1.75M,50PPM, 30",-1.12656,-3.42865e-06,3.42865e-06,1.75,50,30
"1.75M,50PPM, 30",-1.12411,-4.24591e-06,4.24591e-06,1.75,50,30
"1.75M,50PPM, 30",-1.12167,-4.22699e-06,4.22699e-06,1.75,50,30
"1.75M,50PPM, 30",-1.11923,-3.14636e-06,3.14636e-06,1.75,50,30
"1.75M,50PPM, 30",-1.11679,-3.0954e-06,3.0954e-06,1.75,50,30
"1.75M,50PPM, 30",-1.11435,-3.84674e-06,3.84674e-06,1.75,50,30
"1.75M,50PPM, 30",-1.11191,-4.27979e-06,4.27979e-06,1.75,50,30
"1.75M,50PPM, 30",-1.10947,-3.35114e-06,3.35114e-06,1.75,50,30
"1.75M,50PPM, 30",-1.10703,-2.9776e-06,2.9776e-06,1.75,50,30
"1.75M,50PPM, 30",-1.10458,-3.65143e-06,3.65143e-06,1.75,50,30
"1.75M,50PPM, 30",-1.10214,-4.11835e-06,4.11835e-06,1.75,50,30
"1.75M,50PPM, 30",-1.0997,-3.54706e-06,3.54706e-06,1.75,50,30
"1.75M,50PPM, 30",-1.09726,-2.60284e-06,2.60284e-06,1.75,50,30
"1.75M,50PPM, 30",-1.09482,-2.99408e-06,2.99408e-06,1.75,50,30
"1.75M,50PPM, 30",-1.09238,-4.05914e-06,4.05914e-06,1.75,50,30
"1.75M,50PPM, 30",-1.08994,-3.909e-06,3.909e-06,1.75,50,30
"1.75M,50PPM, 30",-1.08749,-2.83752e-06,2.83752e-06,1.75,50,30
"1.75M,50PPM, 30",-1.08505,-2.81403e-06,2.81403e-06,1.75,50,30
"1.75M,50PPM, 30",-1.08261,-3.51471e-06,3.51471e-06,1.75,50,30
"1.75M,50PPM, 30",-1.08017,-3.40179e-06,3.40179e-06,1.75,50,30
"1.75M,50PPM, 30",-1.07773,-2.92938e-06,2.92938e-06,1.75,50,30
"1.75M,50PPM, 30",-1.07529,-2.6886e-06,2.6886e-06,1.75,50,30
"1.75M,50PPM, 30",-1.07285,-3.1842e-06,3.1842e-06,1.75,50,30
"1.75M,50PPM, 30",-1.0704,-3.73657e-06,3.73657e-06,1.75,50,30
"1.75M,50PPM, 30",-1.06796,-3.33771e-06,3.33771e-06,1.75,50,30
"1.75M,50PPM, 30",-1.06552,-2.46429e-06,2.46429e-06,1.75,50,30
"1.75M,50PPM, 30",-1.06308,-2.74109e-06,2.74109e-06,1.75,50,30
"1.75M,50PPM, 30",-1.06064,-3.56903e-06,3.56903e-06,1.75,50,30
"1.75M,50PPM, 30",-1.0582,-3.5675e-06,3.5675e-06,1.75,50,30
"1.75M,50PPM, 30",-1.05576,-2.48657e-06,2.48657e-06,1.75,50,30
"1.75M,50PPM, 30",-1.05331,-2.53967e-06,2.53967e-06,1.75,50,30
"1.75M,50PPM, 30",-1.05087,-3.21503e-06,3.21503e-06,1.75,50,30
"1.75M,50PPM, 30",-1.04843,-3.39355e-06,3.39355e-06,1.75,50,30
"1.75M,50PPM, 30",-1.04599,-2.63e-06,2.63e-06,1.75,50,30
"1.75M,50PPM, 30",-1.04355,-2.08862e-06,2.08862e-06,1.75,50,30
"1.75M,50PPM, 30",-1.04111,-3.00751e-06,3.00751e-06,1.75,50,30
"1.75M,50PPM, 30",-1.03867,-3.5022e-06,3.5022e-06,1.75,50,30
"1.75M,50PPM, 30",-1.03622,-3.03619e-06,3.03619e-06,1.75,50,30
"1.75M,50PPM, 30",-1.03378,-2.2171e-06,2.2171e-06,1.75,50,30
"1.75M,50PPM, 30",-1.03134,-2.24609e-06,2.24609e-06,1.75,50,30
"1.75M,50PPM, 30",-1.0289,-3.43445e-06,3.43445e-06,1.75,50,30
"1.75M,50PPM, 30",-1.02646,-3.13354e-06,3.13354e-06,1.75,50,30
"1.75M,50PPM, 30",-1.02402,-2.11853e-06,2.11853e-06,1.75,50,30
"1.75M,50PPM, 30",-1.02158,-2.00775e-06,2.00775e-06,1.75,50,30
"1.75M,50PPM, 30",-1.01913,-2.99805e-06,2.99805e-06,1.75,50,30
"1.75M,50PPM, 30",-1.01669,-2.83539e-06,2.83539e-06,1.75,50,30
"1.75M,50PPM, 30",-1.01425,-2.43408e-06,2.43408e-06,1.75,50,30
"1.75M,50PPM, 30",-1.01181,-1.9693e-06,1.9693e-06,1.75,50,30
"1.75M,50PPM, 30",-1.00937,-2.49298e-06,2.49298e-06,1.75,50,30
"1.75M,50PPM, 30",-1.00693,-3.22906e-06,3.22906e-06,1.75,50,30
"1.75M,50PPM, 30",-1.00449,-2.81067e-06,2.81067e-06,1.75,50,30
"1.75M,50PPM, 30",-1.00204,-1.84235e-06,1.84235e-06,1.75,50,30
"1.75M,50PPM, 30",-0.999603,-2.05566e-06,2.05566e-06,1.75,50,30
"1.75M,50PPM, 30",-0.997162,-3.14728e-06,3.14728e-06,1.75,50,30
"1.75M,50PPM, 30",-0.99472,-3.14362e-06,3.14362e-06,1.75,50,30
"1.75M,50PPM, 30",-0.992279,-1.97357e-06,1.97357e-06,1.75,50,30
"1.75M,50PPM, 30",-0.989838,-1.87683e-06,1.87683e-06,1.75,50,30
"1.75M,50PPM, 30",-0.987396,-2.62848e-06,2.62848e-06,1.75,50,30
"1.75M,50PPM, 30",-0.984955,-2.88116e-06,2.88116e-06,1.75,50,30
"1.75M,50PPM, 30",-0.982513,-2.27081e-06,2.27081e-06,1.75,50,30
"1.75M,50PPM, 30",-0.980072,-1.79932e-06,1.79932e-06,1.75,50,30
"1.75M,50PPM, 30",-0.977631,-2.22107e-06,2.22107e-06,1.75,50,30
"1.75M,50PPM, 30",-0.975189,-2.86957e-06,2.86957e-06,1.75,50,30
"1.75M,50PPM, 30",-0.972748,-2.6181e-06,2.6181e-06,1.75,50,30
"1.75M,50PPM, 30",-0.970306,-1.65924e-06,1.65924e-06,1.75,50,30
"1.75M,50PPM, 30",-0.967865,-1.73767e-06,1.73767e-06,1.75,50,30
"1.75M,50PPM, 30",-0.965424,-2.70874e-06,2.70874e-06,1.75,50,30
"1.75M,50PPM, 30",-0.962982,-2.64191e-06,2.64191e-06,1.75,50,30
"1.75M,50PPM, 30",-0.960541,-1.75812e-06,1.75812e-06,1.75,50,30
"1.75M,50PPM, 30",-0.958099,-1.47156e-06,1.47156e-06,1.75,50,30
"1.75M,50PPM, 30",-0.955658,-2.22443e-06,2.22443e-06,1.75,50,30
"1.75M,50PPM, 30",-0.953217,-2.40906e-06,2.40906e-06,1.75,50,30
"1.75M,50PPM, 30",-0.950775,-2.10815e-06,2.10815e-06,1.75,50,30
"1.75M,50PPM, 30",-0.948334,-1.30341e-06,1.30341e-06,1.75,50,30
"1.75M,50PPM, 30",-0.945892,-1.96289e-06,1.96289e-06,1.75,50,30
"1.75M,50PPM, 30",-0.943451,-2.66113e-06,2.66113e-06,1.75,50,30
"1.75M,50PPM, 30",-0.94101,-2.53876e-06,2.53876e-06,1.75,50,30
"1.75M,50PPM, 30",-0.938568,-1.46179e-06,1.46179e-06,1.75,50,30
"1.75M,50PPM, 30",-0.936127,-1.45782e-06,1.45782e-06,1.75,50,30
"1.75M,50PPM, 30",-0.933685,-2.57782e-06,2.57782e-06,1.75,50,30
"1.75M,50PPM, 30",-0.931244,-2.44476e-06,2.44476e-06,1.75,50,30
"1.75M,50PPM, 30",-0.928802,-1.36414e-06,1.36414e-06,1.75,50,30
"1.75M,50PPM, 30",-0.926361,-1.19354e-06,1.19354e-06,1.75,50,30
"1.75M,50PPM, 30",-0.92392,-2.08191e-06,2.08191e-06,1.75,50,30
"1.75M,50PPM, 30",-0.921478,-3.01605e-06,3.01605e-06,1.75,50,30
"1.75M,50PPM, 30",-0.919037,-1.79932e-06,1.79932e-06,1.75,50,30
"1.75M,50PPM, 30",-0.916595,-1.3028e-06,1.3028e-06,1.75,50,30
"1.75M,50PPM, 30",-0.914154,-1.54999e-06,1.54999e-06,1.75,50,30
"1.75M,50PPM, 30",-0.911713,-2.47742e-06,2.47742e-06,1.75,50,30
"1.75M,50PPM, 30",-0.909271,-2.21191e-06,2.21191e-06,1.75,50,30
"1.75M,50PPM, 30",-0.90683,-1.26923e-06,1.26923e-06,1.75,50,30
"1.75M,50PPM, 30",-0.904388,-1.19598e-06,1.19598e-06,1.75,50,30
"1.75M,50PPM, 30",-0.901947,-2.1283e-06,2.1283e-06,1.75,50,30
"1.75M,50PPM, 30",-0.899506,-2.21069e-06,2.21069e-06,1.75,50,30
"1.75M,50PPM, 30",-0.897064,-1.08429e-06,1.08429e-06,1.75,50,30
"1.75M,50PPM, 30",-0.894623,-4.9408e-07,4.9408e-07,1.75,50,30
"1.75M,50PPM, 30",-0.892181,-1.70868e-06,1.70868e-06,1.75,50,30
"1.75M,50PPM, 30",-0.88974,-1.93329e-06,1.93329e-06,1.75,50,30
"1.75M,50PPM, 30",-0.887299,-1.3739e-06,1.3739e-06,1.75,50,30
"1.75M,50PPM, 30",-0.884857,-6.73828e-07,6.73828e-07,1.75,50,30
"1.75M,50PPM, 30",-0.882416,-1.30432e-06,1.30432e-06,1.75,50,30
"1.75M,50PPM, 30",-0.879974,-2.10724e-06,2.10724e-06,1.75,50,30
"1.75M,50PPM, 30",-0.877533,-1.73004e-06,1.73004e-06,1.75,50,30
"1.75M,50PPM, 30",-0.875092,-9.02405e-07,9.02405e-07,1.75,50,30
"1.75M,50PPM, 30",-0.87265,-8.98132e-07,8.98132e-07,1.75,50,30
"1.75M,50PPM, 30",-0.870209,-1.77582e-06,1.77582e-06,1.75,50,30
"1.75M,50PPM, 30",-0.867767,-1.86371e-06,1.86371e-06,1.75,50,30
"1.75M,50PPM, 30",-0.865326,-8.57849e-07,8.57849e-07,1.75,50,30
"1.75M,50PPM, 30",-0.862885,-4.90509e-07,4.90509e-07,1.75,50,30
"1.75M,50PPM, 30",-0.860443,-1.42395e-06,1.42395e-06,1.75,50,30
"1.75M,50PPM, 30",-0.858002,-1.79779e-06,1.79779e-06,1.75,50,30
"1.75M,50PPM, 30",-0.85556,-1.09833e-06,1.09833e-06,1.75,50,30
"1.75M,50PPM, 30",-0.853119,-6.06995e-07,6.06995e-07,1.75,50,30
"1.75M,50PPM, 30",-0.850677,-1.03333e-06,1.03333e-06,1.75,50,30
"1.75M,50PPM, 30",-0.848236,-1.8219e-06,1.8219e-06,1.75,50,30
"1.75M,50PPM, 30",-0.845795,-1.30341e-06,1.30341e-06,1.75,50,30
"1.75M,50PPM, 30",-0.843353,-5.7785e-07,5.7785e-07,1.75,50,30
"1.75M,50PPM, 30",-0.840912,-6.32385e-07,6.32385e-07,1.75,50,30
"1.75M,50PPM, 30",-0.83847,-1.46271e-06,1.46271e-06,1.75,50,30
"1.75M,50PPM, 30",-0.836029,-1.47522e-06,1.47522e-06,1.75,50,30
"1.75M,50PPM, 30",-0.833588,-6.62567e-07,6.62567e-07,1.75,50,30
"1.75M,50PPM, 30",-0.831146,-5.08392e-07,5.08392e-07,1.75,50,30
"1.75M,50PPM, 30",-0.828705,-1.1792e-06,1.1792e-06,1.75,50,30
"1.75M,50PPM, 30",-0.826263,-1.54602e-06,1.54602e-06,1.75,50,30
"1.75M,50PPM, 30",-0.823822,-6.7215e-07,6.7215e-07,1.75,50,30
"1.75M,50PPM, 30",-0.821381,6.25305e-08,6.25305e-08,1.75,50,30
"1.75M,50PPM, 30",-0.818939,-7.59583e-07,7.59583e-07,1.75,50,30
"1.75M,50PPM, 30",-0.816498,-1.42914e-06,1.42914e-06,1.75,50,30
"1.75M,50PPM, 30",-0.814056,-8.9325e-07,8.9325e-07,1.75,50,30
"1.75M,50PPM, 30",-0.811615,-4.63257e-08,4.63257e-08,1.75,50,30
"1.75M,50PPM, 30",-0.809174,-6.47614e-07,6.47614e-07,1.75,50,30
"1.75M,50PPM, 30",-0.806732,-1.45569e-06,1.45569e-06,1.75,50,30
"1.75M,50PPM, 30",-0.804291,-9.82056e-07,9.82056e-07,1.75,50,30
"1.75M,50PPM, 30",-0.801849,-5.59387e-08,5.59387e-08,1.75,50,30
"1.75M,50PPM, 30",-0.799408,-3.65112e-07,3.65112e-07,1.75,50,30
"1.75M,50PPM, 30",-0.796967,-1.12854e-06,1.12854e-06,1.75,50,30
"1.75M,50PPM, 30",-0.794525,-1.03394e-06,1.03394e-06,1.75,50,30
"1.75M,50PPM, 30",-0.792084,2.91138e-08,2.91138e-08,1.75,50,30
"1.75M,50PPM, 30",-0.789642,7.33551e-08,7.33551e-08,1.75,50,30
"1.75M,50PPM, 30",-0.787201,-1.22162e-06,1.22162e-06,1.75,50,30
"1.75M,50PPM, 30",-0.78476,-1.06659e-06,1.06659e-06,1.75,50,30
"1.75M,50PPM, 30",-0.782318,2.77832e-08,2.77832e-08,1.75,50,30
"1.75M,50PPM, 30",-0.779877,2.11487e-08,2.11487e-08,1.75,50,30
"1.75M,50PPM, 30",-0.777435,-9.0271e-07,9.0271e-07,1.75,50,30
"1.75M,50PPM, 30",-0.774994,-8.68225e-07,8.68225e-07,1.75,50,30
"1.75M,50PPM, 30",-0.772552,1.10596e-07,1.10596e-07,1.75,50,30
"1.75M,50PPM, 30",-0.770111,2.23389e-07,2.23389e-07,1.75,50,30
"1.75M,50PPM, 30",-0.76767,-8.74023e-07,8.74023e-07,1.75,50,30
"1.75M,50PPM, 30",-0.765228,-9.87244e-07,9.87244e-07,1.75,50,30
"1.75M,50PPM, 30",-0.762787,3.77289e-07,3.77289e-07,1.75,50,30
"1.75M,50PPM, 30",-0.760345,1.05316e-07,1.05316e-07,1.75,50,30
"1.75M,50PPM, 30",-0.757904,-7.56653e-07,7.56653e-07,1.75,50,30
"1.75M,50PPM, 30",-0.755463,-1.07422e-06,1.07422e-06,1.75,50,30
"1.75M,50PPM, 30",-0.753021,3.99963e-07,3.99963e-07,1.75,50,30
"1.75M,50PPM, 30",-0.75058,3.59009e-07,3.59009e-07,1.75,50,30
"1.75M,50PPM, 30",-0.748138,-5.70679e-07,5.70679e-07,1.75,50,30
"1.75M,50PPM, 30",-0.745697,-4.19617e-07,4.19617e-07,1.75,50,30
"1.75M,50PPM, 30",-0.743256,4.90173e-07,4.90173e-07,1.75,50,30
"1.75M,50PPM, 30",-0.740814,1e-06,1e-06,1.75,50,30
"1.75M,50PPM, 30",-0.738373,-4.32251e-07,4.32251e-07,1.75,50,30
"1.75M,50PPM, 30",-0.735931,-1.24512e-07,1.24512e-07,1.75,50,30
"1.75M,50PPM, 30",-0.73349,4.77661e-07,4.77661e-07,1.75,50,30
"1.75M,50PPM, 30",-0.731049,6.12427e-07,6.12427e-07,1.75,50,30
"1.75M,50PPM, 30",-0.728607,-3.66638e-07,3.66638e-07,1.75,50,30
"1.75M,50PPM, 30",-0.726166,-4.74548e-07,4.74548e-07,1.75,50,30
"1.75M,50PPM, 30",-0.723724,5.38971e-07,5.38971e-07,1.75,50,30
"1.75M,50PPM, 30",-0.721283,7.63245e-07,7.63245e-07,1.75,50,30
"1.75M,50PPM, 30",-0.718842,-2.50397e-07,2.50397e-07,1.75,50,30
"1.75M,50PPM, 30",-0.7164,-3.08441e-07,3.08441e-07,1.75,50,30
"1.75M,50PPM, 30",-0.713959,6.42487e-07,6.42487e-07,1.75,50,30
"1.75M,50PPM, 30",-0.711517,9.36279e-07,9.36279e-07,1.75,50,30
"1.75M,50PPM, 30",-0.709076,-2.0224e-07,2.0224e-07,1.75,50,30
"1.75M,50PPM, 30",-0.706635,-2.18475e-07,2.18475e-07,1.75,50,30
"1.75M,50PPM, 30",-0.704193,8.17871e-07,8.17871e-07,1.75,50,30
"1.75M,50PPM, 30",-0.701752,1.03394e-06,1.03394e-06,1.75,50,30
"1.75M,50PPM, 30",-0.69931,-4.08356e-08,4.08356e-08,1.75,50,30
"1.75M,50PPM, 30",-0.696869,-1.26648e-07,1.26648e-07,1.75,50,30
"1.75M,50PPM, 30",-0.694427,9.79919e-07,9.79919e-07,1.75,50,30
"1.75M,50PPM, 30",-0.691986,1.55426e-06,1.55426e-06,1.75,50,30
"1.75M,50PPM, 30",-0.689545,2.27142e-07,2.27142e-07,1.75,50,30
"1.75M,50PPM, 30",-0.687103,4.65393e-08,4.65393e-08,1.75,50,30
"1.75M,50PPM, 30",-0.684662,9.89075e-07,9.89075e-07,1.75,50,30
"1.75M,50PPM, 30",-0.68222,1.11908e-06,1.11908e-06,1.75,50,30
"1.75M,50PPM, 30",-0.679779,4.43726e-07,4.43726e-07,1.75,50,30
"1.75M,50PPM, 30",-0.677338,-4.62067e-07,4.62067e-07,1.75,50,30
"1.75M,50PPM, 30",-0.674896,1.14594e-06,1.14594e-06,1.75,50,30
"1.75M,50PPM, 30",-0.672455,1.63879e-06,1.63879e-06,1.75,50,30
"1.75M,50PPM, 30",-0.670013,6.30798e-07,6.30798e-07,1.75,50,30
"1.75M,50PPM, 30",-0.667572,-8.61511e-08,8.61511e-08,1.75,50,30
"1.75M,50PPM, 30",-0.665131,1.24207e-06,1.24207e-06,1.75,50,30
"1.75M,50PPM, 30",-0.662689,1.52924e-06,1.52924e-06,1.75,50,30
"1.75M,50PPM, 30",-0.660248,9.22241e-07,9.22241e-07,1.75,50,30
"1.75M,50PPM, 30",-0.657806,3.35663e-07,3.35663e-07,1.75,50,30
"1.75M,50PPM, 30",-0.655365,1.39404e-06,1.39404e-06,1.75,50,30
"1.75M,50PPM, 30",-0.652924,1.87714e-06,1.87714e-06,1.75,50,30
"1.75M,50PPM, 30",-0.650482,1.21948e-06,1.21948e-06,1.75,50,30
"1.75M,50PPM, 30",-0.648041,6.12213e-07,6.12213e-07,1.75,50,30
"1.75M,50PPM, 30",-0.645599,1.50146e-06,1.50146e-06,1.75,50,30
"1.75M,50PPM, 30",-0.643158,2.0163e-06,2.0163e-06,1.75,50,30
"1.75M,50PPM, 30",-0.640717,1.61987e-06,1.61987e-06,1.75,50,30
"1.75M,50PPM, 30",-0.638275,8.88977e-07,8.88977e-07,1.75,50,30
"1.75M,50PPM, 30",-0.635834,1.58813e-06,1.58813e-06,1.75,50,30
"1.75M,50PPM, 30",-0.633392,2.41821e-06,2.41821e-06,1.75,50,30
"1.75M,50PPM, 30",-0.630951,1.92383e-06,1.92383e-06,1.75,50,30
"1.75M,50PPM, 30",-0.62851,1.28784e-06,1.28784e-06,1.75,50,30
"1.75M,50PPM, 30",-0.626068,1.70715e-06,1.70715e-06,1.75,50,30
"1.75M,50PPM, 30",-0.623627,2.50183e-06,2.50183e-06,1.75,50,30
"1.75M,50PPM, 30",-0.621185,2.16675e-06,2.16675e-06,1.75,50,30
"1.75M,50PPM, 30",-0.618744,1.64886e-06,1.64886e-06,1.75,50,30
"1.75M,50PPM, 30",-0.616302,1.94641e-06,1.94641e-06,1.75,50,30
"1.75M,50PPM, 30",-0.613861,2.92908e-06,2.92908e-06,1.75,50,30
"1.75M,50PPM, 30",-0.61142,2.79816e-06,2.79816e-06,1.75,50,30
"1.75M,50PPM, 30",-0.608978,1.94061e-06,1.94061e-06,1.75,50,30
"1.75M,50PPM, 30",-0.606537,2.25647e-06,2.25647e-06,1.75,50,30
"1.75M,50PPM, 30",-0.604095,3.27972e-06,3.27972e-06,1.75,50,30
"1.75M,50PPM, 30",-0.601654,3.21655e-06,3.21655e-06,1.75,50,30
"1.75M,50PPM, 30",-0.599213,2.18414e-06,2.18414e-06,1.75,50,30
"1.75M,50PPM, 30",-0.596771,2.47528e-06,2.47528e-06,1.75,50,30
"1.75M,50PPM, 30",-0.59433,3.51959e-06,3.51959e-06,1.75,50,30
"1.75M,50PPM, 30",-0.591888,3.67371e-06,3.67371e-06,1.75,50,30
"1.75M,50PPM, 30",-0.589447,2.65717e-06,2.65717e-06,1.75,50,30
"1.75M,50PPM, 30",-0.587006,2.66724e-06,2.66724e-06,1.75,50,30
"1.75M,50PPM, 30",-0.584564,3.77045e-06,3.77045e-06,1.75,50,30
"1.75M,50PPM, 30",-0.582123,4.23553e-06,4.23553e-06,1.75,50,30
"1.75M,50PPM, 30",-0.579681,3.10364e-06,3.10364e-06,1.75,50,30
"1.75M,50PPM, 30",-0.57724,3.49792e-06,3.49792e-06,1.75,50,30
"1.75M,50PPM, 30",-0.574799,3.88885e-06,3.88885e-06,1.75,50,30
"1.75M,50PPM, 30",-0.572357,3.85712e-06,3.85712e-06,1.75,50,30
"1.75M,50PPM, 30",-0.569916,3.67004e-06,3.67004e-06,1.75,50,30
"1.75M,50PPM, 30",-0.567474,3.10944e-06,3.10944e-06,1.75,50,30
"1.75M,50PPM, 30",-0.565033,3.91968e-06,3.91968e-06,1.75,50,30
"1.75M,50PPM, 30",-0.562592,4.5929e-06,4.5929e-06,1.75,50,30
"1.75M,50PPM, 30",-0.56015,4.21356e-06,4.21356e-06,1.75,50,30
"1.75M,50PPM, 30",-0.557709,3.60199e-06,3.60199e-06,1.75,50,30
"1.75M,50PPM, 30",-0.555267,4.27277e-06,4.27277e-06,1.75,50,30
"1.75M,50PPM, 30",-0.552826,4.82086e-06,4.82086e-06,1.75,50,30
"1.75M,50PPM, 30",-0.550385,4.62921e-06,4.62921e-06,1.75,50,30
"1.75M,50PPM, 30",-0.547943,3.8385e-06,3.8385e-06,1.75,50,30
"1.75M,50PPM, 30",-0.545502,4.45221e-06,4.45221e-06,1.75,50,30
"1.75M,50PPM, 30",-0.54306,5.04944e-06,5.04944e-06,1.75,50,30
"1.75M,50PPM, 30",-0.540619,4.90112e-06,4.90112e-06,1.75,50,30
"1.75M,50PPM, 30",-0.538177,4.24103e-06,4.24103e-06,1.75,50,30
"1.75M,50PPM, 30",-0.535736,4.4632e-06,4.4632e-06,1.75,50,30
"1.75M,50PPM, 30",-0.533295,5.27374e-06,5.27374e-06,1.75,50,30
"1.75M,50PPM, 30",-0.530853,5.15076e-06,5.15076e-06,1.75,50,30
"1.75M,50PPM, 30",-0.528412,4.67133e-06,4.67133e-06,1.75,50,30
"1.75M,50PPM, 30",-0.52597,4.55048e-06,4.55048e-06,1.75,50,30
"1.75M,50PPM, 30",-0.523529,5.62317e-06,5.62317e-06,1.75,50,30
"1.75M,50PPM, 30",-0.521088,5.66681e-06,5.66681e-06,1.75,50,30
"1.75M,50PPM, 30",-0.518646,4.7934e-06,4.7934e-06,1.75,50,30
"1.75M,50PPM, 30",-0.516205,4.66797e-06,4.66797e-06,1.75,50,30
"1.75M,50PPM, 30",-0.513763,5.88501e-06,5.88501e-06,1.75,50,30
"1.75M,50PPM, 30",-0.511322,5.91858e-06,5.91858e-06,1.75,50,30
"1.75M,50PPM, 30",-0.508881,5.05035e-06,5.05035e-06,1.75,50,30
"1.75M,50PPM, 30",-0.506439,4.82361e-06,4.82361e-06,1.75,50,30
"1.75M,50PPM, 30",-0.503998,5.91522e-06,5.91522e-06,1.75,50,30
"1.75M,50PPM, 30",-0.501556,6.26221e-06,6.26221e-06,1.75,50,30
"1.75M,50PPM, 30",-0.499115,5.41382e-06,5.41382e-06,1.75,50,30
"1.75M,50PPM, 30",-0.496674,5.86548e-06,5.86548e-06,1.75,50,30
"1.75M,50PPM, 30",-0.494232,6.04614e-06,6.04614e-06,1.75,50,30
"1.75M,50PPM, 30",-0.491791,6.62018e-06,6.62018e-06,1.75,50,30
"1.75M,50PPM, 30",-0.489349,5.62103e-06,5.62103e-06,1.75,50,30
"1.75M,50PPM, 30",-0.486908,5.34485e-06,5.34485e-06,1.75,50,30
"1.75M,50PPM, 30",-0.484467,6.11237e-06,6.11237e-06,1.75,50,30
"1.75M,50PPM, 30",-0.482025,6.7099e-06,6.7099e-06,1.75,50,30
"1.75M,50PPM, 30",-0.479584,5.87372e-06,5.87372e-06,1.75,50,30
"1.75M,50PPM, 30",-0.477142,5.45929e-06,5.45929e-06,1.75,50,30
"1.75M,50PPM, 30",-0.474701,6.17249e-06,6.17249e-06,1.75,50,30
"1.75M,50PPM, 30",-0.47226,6.60187e-06,6.60187e-06,1.75,50,30
"1.75M,50PPM, 30",-0.469818,6.34644e-06,6.34644e-06,1.75,50,30
"1.75M,50PPM, 30",-0.467377,5.89142e-06,5.89142e-06,1.75,50,30
"1.75M,50PPM, 30",-0.464935,6.38336e-06,6.38336e-06,1.75,50,30
"1.75M,50PPM, 30",-0.462494,7.03369e-06,7.03369e-06,1.75,50,30
"1.75M,50PPM, 30",-0.460052,6.50696e-06,6.50696e-06,1.75,50,30
"1.75M,50PPM, 30",-0.457611,6.05804e-06,6.05804e-06,1.75,50,30
"1.75M,50PPM, 30",-0.45517,6.47552e-06,6.47552e-06,1.75,50,30
"1.75M,50PPM, 30",-0.452728,6.82159e-06,6.82159e-06,1.75,50,30
"1.75M,50PPM, 30",-0.450287,6.63483e-06,6.63483e-06,1.75,50,30
"1.75M,50PPM, 30",-0.447845,6.02417e-06,6.02417e-06,1.75,50,30
"1.75M,50PPM, 30",-0.445404,6.22192e-06,6.22192e-06,1.75,50,30
"1.75M,50PPM, 30",-0.442963,6.87469e-06,6.87469e-06,1.75,50,30
"1.75M,50PPM, 30",-0.440521,6.65558e-06,6.65558e-06,1.75,50,30
"1.75M,50PPM, 30",-0.43808,6.16333e-06,6.16333e-06,1.75,50,30
"1.75M,50PPM, 30",-0.435638,6.39038e-06,6.39038e-06,1.75,50,30
"1.75M,50PPM, 30",-0.433197,7.13837e-06,7.13837e-06,1.75,50,30
"1.75M,50PPM, 30",-0.43075600000000003,7.20367e-06,7.20367e-06,1.75,50,30
"1.75M,50PPM, 30",-0.428314,6.14563e-06,6.14563e-06,1.75,50,30
"1.75M,50PPM, 30",-0.425873,6.39313e-06,6.39313e-06,1.75,50,30
"1.75M,50PPM, 30",-0.423431,7.20581e-06,7.20581e-06,1.75,50,30
"1.75M,50PPM, 30",-0.42099,7.32422e-06,7.32422e-06,1.75,50,30
"1.75M,50PPM, 30",-0.418549,6.61133e-06,6.61133e-06,1.75,50,30
"1.75M,50PPM, 30",-0.416107,6.70715e-06,6.70715e-06,1.75,50,30
"1.75M,50PPM, 30",-0.413666,7.42889e-06,7.42889e-06,1.75,50,30
"1.75M,50PPM, 30",-0.411224,7.40082e-06,7.40082e-06,1.75,50,30
"1.75M,50PPM, 30",-0.408783,6.72089e-06,6.72089e-06,1.75,50,30
"1.75M,50PPM, 30",-0.406342,6.54694e-06,6.54694e-06,1.75,50,30
"1.75M,50PPM, 30",-0.4039,7.53113e-06,7.53113e-06,1.75,50,30
"1.75M,50PPM, 30",-0.401459,7.99255e-06,7.99255e-06,1.75,50,30
"1.75M,50PPM, 30",-0.399017,7.07794e-06,7.07794e-06,1.75,50,30
"1.75M,50PPM, 30",-0.396576,6.96289e-06,6.96289e-06,1.75,50,30
"1.75M,50PPM, 30",-0.394135,7.99561e-06,7.99561e-06,1.75,50,30
"1.75M,50PPM, 30",-0.391693,7.60803e-06,7.60803e-06,1.75,50,30
"1.75M,50PPM, 30",-0.389252,7.09564e-06,7.09564e-06,1.75,50,30
"1.75M,50PPM, 30",-0.38681,7.43439e-06,7.43439e-06,1.75,50,30
"1.75M,50PPM, 30",-0.384369,8.20007e-06,8.20007e-06,1.75,50,30
"1.75M,50PPM, 30",-0.381927,8.45032e-06,8.45032e-06,1.75,50,30
