Repository: FavourOgboi/DSN-POSTER

# Machine Learning-Driven Corrosion Inhibition Study: Okro Leaf Extract in Acidic and Basic Media

## Overview

This project investigates the corrosion inhibition performance of Okro leaf extract (Abelmoschus esculentus) in acidic (HCl) and basic (NaOH) media using electrochemical techniques, primarily Tafel polarization. The study employs machine learning models to predict corrosion rates and optimize inhibitor concentrations, providing data-driven recommendations for industrial applications.

## Methodology

File: Predictive Modeling and Performance Optimization of Okro leaf extract as a corrosion inhibitor in Acidic and Basic Media Using Machine Learning/Basic/cleaned data naoh/cleaned_NAOH_LSV_data.csv (part 6 of 34)
Sample,Potential_V,Current1_A,Current2_A,NaOH_M,Inhibitor_ppm,Temp_C
"1M,125PPM,30",-0.0398254,4.1684e-06,4.1684e-06,1.0,125,30
"1M,125PPM,30",-0.037384,4.23859e-06,4.23859e-06,1.0,125,30
"1M,125PPM,30",-0.0349426,4.245e-06,4.245e-06,1.0,125,30
"1M,125PPM,30",-0.0325012,4.40796e-06,4.40796e-06,1.0,125,30
"1M,125PPM,30",-0.0300598,4.30603e-06,4.30603e-06,1.0,125,30
"1M,125PPM,30",-0.0276184,4.27429e-06,4.27429e-06,1.0,125,30
"1M,125PPM,30",-0.025177,4.24469e-06,4.24469e-06,1.0,125,30
"1M,125PPM,30",-0.0227356,4.59595e-06,4.59595e-06,1.0,125,30
"1M,125PPM,30",-0.0202942,4.74915e-06,4.74915e-06,1.0,125,30
"1M,125PPM,30",-0.0178528,4.33838e-06,4.33838e-06,1.0,125,30
"1M,125PPM,30",-0.0154114,4.15985e-06,4.15985e-06,1.0,125,30
"1M,125PPM,30",-0.01297,4.5517e-06,4.5517e-06,1.0,125,30
"1M,125PPM,30",-0.0105286,4.55627e-06,4.55627e-06,1.0,125,30
"1M,125PPM,30",-0.00808716,4.5047e-06,4.5047e-06,1.0,125,30
"1M,125PPM,30",-0.00564575,4.51202e-06,4.51202e-06,1.0,125,30
"1M,125PPM,30",-0.00320435,4.57184e-06,4.57184e-06,1.0,125,30
"1M,125PPM,30",-0.000762939,4.53308e-06,4.53308e-06,1.0,125,30
"1M,125PPM,30",0.00167847,4.60419e-06,4.60419e-06,1.0,125,30
"1M,125PPM,30",0.00411987,4.56085e-06,4.56085e-06,1.0,125,30
"1M,125PPM,30",0.00656128,4.79706e-06,4.79706e-06,1.0,125,30
"1M,125PPM,30",0.00900269,4.69788e-06,4.69788e-06,1.0,125,30
"1M,125PPM,30",0.0114441,4.72839e-06,4.72839e-06,1.0,125,30
"1M,125PPM,30",0.0138855,4.74335e-06,4.74335e-06,1.0,125,30
"1M,125PPM,30",0.0163269,4.72748e-06,4.72748e-06,1.0,125,30
"1M,125PPM,30",0.0187683,4.94781e-06,4.94781e-06,1.0,125,30
"1M,125PPM,30",0.0212097,4.88129e-06,4.88129e-06,1.0,125,30
"1M,125PPM,30",0.0236511,4.78027e-06,4.78027e-06,1.0,125,30
"1M,125PPM,30",0.0260925,5.08484e-06,5.08484e-06,1.0,125,30
"1M,125PPM,30",0.0285339,4.97284e-06,4.97284e-06,1.0,125,30
"1M,125PPM,30",0.0309753,5.13458e-06,5.13458e-06,1.0,125,30
"1M,125PPM,30",0.0334167,4.86389e-06,4.86389e-06,1.0,125,30
"1M,125PPM,30",0.0358582,4.67407e-06,4.67407e-06,1.0,125,30
"1M,125PPM,30",0.0382996,5.13031e-06,5.13031e-06,1.0,125,30
"1M,125PPM,30",0.040741,5.0766e-06,5.0766e-06,1.0,125,30
"1M,125PPM,30",0.0431824,5.08759e-06,5.08759e-06,1.0,125,30
"1M,125PPM,30",0.0456238,4.99359e-06,4.99359e-06,1.0,125,30
"1M,125PPM,30",0.0480652,5.14648e-06,5.14648e-06,1.0,125,30
"1M,125PPM,30",0.0505066,5.18158e-06,5.18158e-06,1.0,125,30
"1M,125PPM,30",0.052948,5.13947e-06,5.13947e-06,1.0,125,30
"1M,125PPM,30",0.0553894,5.21118e-06,5.21118e-06,1.0,125,30
"1M,125PPM,30",0.0578308,5.27039e-06,5.27039e-06,1.0,125,30
"1M,125PPM,30",0.0602722,5.4245e-06,5.4245e-06,1.0,125,30
"1M,125PPM,30",0.0627136,5.30701e-06,5.30701e-06,1.0,125,30
"1M,125PPM,30",0.065155,5.2179e-06,5.2179e-06,1.0,125,30
"1M,125PPM,30",0.0675964,5.28534e-06,5.28534e-06,1.0,125,30
"1M,125PPM,30",0.0700378,5.53345e-06,5.53345e-06,1.0,125,30
"1M,125PPM,30",0.0724792,5.64331e-06,5.64331e-06,1.0,125,30
"1M,125PPM,30",0.0749207,5.30609e-06,5.30609e-06,1.0,125,30
"1M,125PPM,30",0.0773621,5.73364e-06,5.73364e-06,1.0,125,30
"1M,125PPM,30",0.0798035,5.68359e-06,5.68359e-06,1.0,125,30
"1M,125PPM,30",0.0822449,5.2655e-06,5.2655e-06,1.0,125,30
"1M,125PPM,30",0.0846863,5.50232e-06,5.50232e-06,1.0,125,30
"1M,125PPM,30",0.0871277,5.48676e-06,5.48676e-06,1.0,125,30
"1M,125PPM,30",0.0895691,5.73517e-06,5.73517e-06,1.0,125,30
"1M,125PPM,30",0.0920105,5.83466e-06,5.83466e-06,1.0,125,30
"1M,125PPM,30",0.0944519,5.53955e-06,5.53955e-06,1.0,125,30
"1M,125PPM,30",0.0968933,5.54474e-06,5.54474e-06,1.0,125,30
"1M,125PPM,30",0.0993347,5.72235e-06,5.72235e-06,1.0,125,30
"1M,125PPM,30",0.101776,5.84656e-06,5.84656e-06,1.0,125,30
"1M,125PPM,30",0.104218,5.82031e-06,5.82031e-06,1.0,125,30
"1M,125PPM,30",0.106659,5.8252e-06,5.8252e-06,1.0,125,30
"1M,125PPM,30",0.1091,5.88898e-06,5.88898e-06,1.0,125,30
"1M,125PPM,30",0.111542,6.03424e-06,6.03424e-06,1.0,125,30
"1M,125PPM,30",0.113983,6.04401e-06,6.04401e-06,1.0,125,30
"1M,125PPM,30",0.116425,5.95581e-06,5.95581e-06,1.0,125,30
"1M,125PPM,30",0.118866,6.07208e-06,6.07208e-06,1.0,125,30
"1M,125PPM,30",0.121307,6.25824e-06,6.25824e-06,1.0,125,30
"1M,125PPM,30",0.123749,6.24756e-06,6.24756e-06,1.0,125,30
"1M,125PPM,30",0.12619,6.0556e-06,6.0556e-06,1.0,125,30
"1M,125PPM,30",0.128632,6.20667e-06,6.20667e-06,1.0,125,30
"1M,125PPM,30",0.131073,6.31104e-06,6.31104e-06,1.0,125,30
"1M,125PPM,30",0.133514,6.26617e-06,6.26617e-06,1.0,125,30
"1M,125PPM,30",0.135956,6.14807e-06,6.14807e-06,1.0,125,30
"1M,125PPM,30",0.138397,6.16974e-06,6.16974e-06,1.0,125,30
"1M,125PPM,30",0.140839,6.36414e-06,6.36414e-06,1.0,125,30
"1M,125PPM,30",0.14328,6.39923e-06,6.39923e-06,1.0,125,30
"1M,125PPM,30",0.145721,6.3205e-06,6.3205e-06,1.0,125,30
"1M,125PPM,30",0.148163,6.30951e-06,6.30951e-06,1.0,125,30
"1M,125PPM,30",0.150604,6.46118e-06,6.46118e-06,1.0,125,30
"1M,125PPM,30",0.153046,6.58783e-06,6.58783e-06,1.0,125,30
"1M,125PPM,30",0.155487,6.59729e-06,6.59729e-06,1.0,125,30
"1M,125PPM,30",0.157928,6.40625e-06,6.40625e-06,1.0,125,30
"1M,125PPM,30",0.16037,6.63269e-06,6.63269e-06,1.0,125,30
"1M,125PPM,30",0.162811,6.71814e-06,6.71814e-06,1.0,125,30
"1M,125PPM,30",0.165253,6.64185e-06,6.64185e-06,1.0,125,30
"1M,125PPM,30",0.167694,6.62506e-06,6.62506e-06,1.0,125,30
"1M,125PPM,30",0.170135,6.66718e-06,6.66718e-06,1.0,125,30
"1M,125PPM,30",0.172577,6.96472e-06,6.96472e-06,1.0,125,30
"1M,125PPM,30",0.175018,7.03125e-06,7.03125e-06,1.0,125,30
"1M,125PPM,30",0.17746,6.85303e-06,6.85303e-06,1.0,125,30
"1M,125PPM,30",0.179901,6.82373e-06,6.82373e-06,1.0,125,30
"1M,125PPM,30",0.182343,7.05475e-06,7.05475e-06,1.0,125,30
"1M,125PPM,30",0.184784,7.11914e-06,7.11914e-06,1.0,125,30
"1M,125PPM,30",0.187225,7.33887e-06,7.33887e-06,1.0,125,30
"1M,125PPM,30",0.189667,7.20764e-06,7.20764e-06,1.0,125,30
"1M,125PPM,30",0.192108,7.30072e-06,7.30072e-06,1.0,125,30
"1M,125PPM,30",0.19455,7.52563e-06,7.52563e-06,1.0,125,30
"1M,125PPM,30",0.196991,7.49969e-06,7.49969e-06,1.0,125,30
"1M,125PPM,30",0.199432,7.47375e-06,7.47375e-06,1.0,125,30
"1M,125PPM,30",0.201874,7.79724e-06,7.79724e-06,1.0,125,30
"1M,125PPM,30",0.204315,7.95288e-06,7.95288e-06,1.0,125,30
"1M,125PPM,30",0.206757,8.15125e-06,8.15125e-06,1.0,125,30
"1M,125PPM,30",0.209198,7.8125e-06,7.8125e-06,1.0,125,30
"1M,125PPM,30",0.211639,7.60193e-06,7.60193e-06,1.0,125,30
"1M,125PPM,30",0.214081,7.91931e-06,7.91931e-06,1.0,125,30
"1M,125PPM,30",0.216522,8.10242e-06,8.10242e-06,1.0,125,30
"1M,125PPM,30",0.218964,7.66907e-06,7.66907e-06,1.0,125,30
"1M,125PPM,30",0.221405,7.87354e-06,7.87354e-06,1.0,125,30
"1M,125PPM,30",0.223846,7.94983e-06,7.94983e-06,1.0,125,30
"1M,125PPM,30",0.226288,8.10242e-06,8.10242e-06,1.0,125,30
"1M,125PPM,30",0.228729,7.85217e-06,7.85217e-06,1.0,125,30
"1M,125PPM,30",0.231171,7.90405e-06,7.90405e-06,1.0,125,30
"1M,125PPM,30",0.233612,8.00476e-06,8.00476e-06,1.0,125,30
"1M,125PPM,30",0.236053,8.03833e-06,8.03833e-06,1.0,125,30
"1M,125PPM,30",0.238495,8.03223e-06,8.03223e-06,1.0,125,30
"1M,125PPM,30",0.240936,7.95593e-06,7.95593e-06,1.0,125,30
"1M,125PPM,30",0.243378,7.98645e-06,7.98645e-06,1.0,125,30
"1M,125PPM,30",0.245819,8.10242e-06,8.10242e-06,1.0,125,30
"1M,125PPM,30",0.24826,8.18176e-06,8.18176e-06,1.0,125,30
"1M,125PPM,30",0.250702,8.16345e-06,8.16345e-06,1.0,125,30
"1M,125PPM,30",0.253143,8.40149e-06,8.40149e-06,1.0,125,30
"1M,125PPM,30",0.255585,8.32214e-06,8.32214e-06,1.0,125,30
"1M,125PPM,30",0.258026,8.58459e-06,8.58459e-06,1.0,125,30
"1M,125PPM,30",0.260468,8.23059e-06,8.23059e-06,1.0,125,30
"1M,125PPM,30",0.262909,8.11768e-06,8.11768e-06,1.0,125,30
"1M,125PPM,30",0.26535,8.44116e-06,8.44116e-06,1.0,125,30
"1M,125PPM,30",0.267792,8.58154e-06,8.58154e-06,1.0,125,30
"1M,125PPM,30",0.270233,8.27332e-06,8.27332e-06,1.0,125,30
"1M,125PPM,30",0.272675,8.47778e-06,8.47778e-06,1.0,125,30
"1M,125PPM,30",0.275116,8.52966e-06,8.52966e-06,1.0,125,30
"1M,125PPM,30",0.277557,8.42896e-06,8.42896e-06,1.0,125,30
"1M,125PPM,30",0.279999,8.47473e-06,8.47473e-06,1.0,125,30
"1M,125PPM,30",0.28244,8.61206e-06,8.61206e-06,1.0,125,30
"1M,125PPM,30",0.284882,8.71582e-06,8.71582e-06,1.0,125,30
"1M,125PPM,30",0.287323,8.86841e-06,8.86841e-06,1.0,125,30
"1M,125PPM,30",0.289764,8.62122e-06,8.62122e-06,1.0,125,30
"1M,125PPM,30",0.292206,8.77075e-06,8.77075e-06,1.0,125,30
"1M,125PPM,30",0.294647,8.86841e-06,8.86841e-06,1.0,125,30
"1M,125PPM,30",0.297089,8.88977e-06,8.88977e-06,1.0,125,30
"1M,125PPM,30",0.29953,8.87756e-06,8.87756e-06,1.0,125,30
"1M,125PPM,30",0.301971,8.91113e-06,8.91113e-06,1.0,125,30
"1M,125PPM,30",0.304413,8.99353e-06,8.99353e-06,1.0,125,30
"1M,125PPM,30",0.306854,8.81348e-06,8.81348e-06,1.0,125,30
"1M,125PPM,30",0.309296,9.06982e-06,9.06982e-06,1.0,125,30
"1M,125PPM,30",0.311737,8.95691e-06,8.95691e-06,1.0,125,30
"1M,125PPM,30",0.314178,8.97217e-06,8.97217e-06,1.0,125,30
"1M,125PPM,30",0.31662,9.14001e-06,9.14001e-06,1.0,125,30
"1M,125PPM,30",0.319061,9.21326e-06,9.21326e-06,1.0,125,30
"1M,125PPM,30",0.321503,9.14001e-06,9.14001e-06,1.0,125,30
"1M,125PPM,30",0.323944,9.37195e-06,9.37195e-06,1.0,125,30
"1M,125PPM,30",0.326385,9.375e-06,9.375e-06,1.0,125,30
"1M,125PPM,30",0.328827,9.34143e-06,9.34143e-06,1.0,125,30
"1M,125PPM,30",0.331268,9.30481e-06,9.30481e-06,1.0,125,30
"1M,125PPM,30",0.33371,9.63745e-06,9.63745e-06,1.0,125,30
"1M,125PPM,30",0.336151,9.83582e-06,9.83582e-06,1.0,125,30
"1M,125PPM,30",0.338593,1.02112e-05,1.02112e-05,1.0,125,30
"1M,125PPM,30",0.341034,1.14563e-05,1.14563e-05,1.0,125,30
"1M,125PPM,30",0.343475,9.65576e-06,9.65576e-06,1.0,125,30
"1M,125PPM,30",0.345917,1.00891e-05,1.00891e-05,1.0,125,30
"1M,125PPM,30",0.348358,1.07635e-05,1.07635e-05,1.0,125,30
"1M,125PPM,30",0.3508,1.18103e-05,1.18103e-05,1.0,125,30
"1M,125PPM,30",0.353241,1.49017e-05,1.49017e-05,1.0,125,30
"1M,125PPM,30",0.355682,1.52191e-05,1.52191e-05,1.0,125,30
"1M,125PPM,30",0.358124,1.53595e-05,1.53595e-05,1.0,125,30
"1M,125PPM,30",0.360565,1.6394e-05,1.6394e-05,1.0,125,30
"1M,125PPM,30",0.363007,1.63757e-05,1.63757e-05,1.0,125,30
"1M,125PPM,30",0.365448,1.7215e-05,1.7215e-05,1.0,125,30
"1M,125PPM,30",0.367889,1.78253e-05,1.78253e-05,1.0,125,30
"1M,125PPM,30",0.370331,1.81763e-05,1.81763e-05,1.0,125,30
"1M,125PPM,30",0.372772,1.87714e-05,1.87714e-05,1.0,125,30
"1M,125PPM,30",0.375214,1.14655e-05,1.14655e-05,1.0,125,30
"1M,125PPM,30",0.377655,1.29303e-05,1.29303e-05,1.0,125,30
"1M,125PPM,30",0.380096,1.39801e-05,1.39801e-05,1.0,125,30
"1M,125PPM,30",0.382538,1.59088e-05,1.59088e-05,1.0,125,30
"1M,125PPM,30",0.384979,1.62384e-05,1.62384e-05,1.0,125,30
"1M,125PPM,30",0.387421,1.94244e-05,1.94244e-05,1.0,125,30
"1M,125PPM,30",0.389862,2.85797e-05,2.85797e-05,1.0,125,30
"1M,125PPM,30",0.392303,3.12195e-05,3.12195e-05,1.0,125,30
"1M,125PPM,30",0.394745,2.10144e-05,2.10144e-05,1.0,125,30
"1M,125PPM,30",0.397186,2.86163e-05,2.86163e-05,1.0,125,30
"1M,125PPM,30",0.399628,1.45172e-05,1.45172e-05,1.0,125,30
"1M,125PPM,30",0.402069,2.05841e-05,2.05841e-05,1.0,125,30
"1M,125PPM,30",0.40451,1.68427e-05,1.68427e-05,1.0,125,30
"1M,125PPM,30",0.406952,1.62811e-05,1.62811e-05,1.0,125,30
"1M,125PPM,30",0.409393,1.65802e-05,1.65802e-05,1.0,125,30
"1M,125PPM,30",0.411835,1.87042e-05,1.87042e-05,1.0,125,30
"1M,125PPM,30",0.414276,1.98517e-05,1.98517e-05,1.0,125,30
"1M,125PPM,30",0.416718,1.9101e-05,1.9101e-05,1.0,125,30
"1M,125PPM,30",0.419159,1.97205e-05,1.97205e-05,1.0,125,30
"1M,125PPM,30",0.4216,2.41669e-05,2.41669e-05,1.0,125,30
"1M,125PPM,30",0.424042,2.46521e-05,2.46521e-05,1.0,125,30
"1M,125PPM,30",0.426483,2.4942e-05,2.4942e-05,1.0,125,30
"1M,125PPM,30",0.428925,2.53357e-05,2.53357e-05,1.0,125,30
"1M,125PPM,30",0.431366,2.62085e-05,2.62085e-05,1.0,125,30
"1M,125PPM,30",0.433807,2.6178e-05,2.6178e-05,1.0,125,30
"1M,125PPM,30",0.436249,2.74139e-05,2.74139e-05,1.0,125,30
"1M,125PPM,30",0.43869,2.73224e-05,2.73224e-05,1.0,125,30
"1M,125PPM,30",0.441132,2.74872e-05,2.74872e-05,1.0,125,30
"1M,125PPM,30",0.443573,1.95343e-05,1.95343e-05,1.0,125,30
"1M,125PPM,30",0.446014,2.08954e-05,2.08954e-05,1.0,125,30
"1M,125PPM,30",0.448456,2.2226e-05,2.2226e-05,1.0,125,30
"1M,125PPM,30",0.450897,2.36298e-05,2.36298e-05,1.0,125,30
"1M,125PPM,30",0.453339,2.43164e-05,2.43164e-05,1.0,125,30
"1M,125PPM,30",0.45578,3.1308e-05,3.1308e-05,1.0,125,30
"1M,125PPM,30",0.458221,3.06122e-05,3.06122e-05,1.0,125,30
"1M,125PPM,30",0.460663,3.31238e-05,3.31238e-05,1.0,125,30
"1M,125PPM,30",0.463104,3.89984e-05,3.89984e-05,1.0,125,30
"1M,125PPM,30",0.465546,2.79816e-05,2.79816e-05,1.0,125,30
"1M,125PPM,30",0.467987,3.70667e-05,3.70667e-05,1.0,125,30
"1M,125PPM,30",0.470428,3.81561e-05,3.81561e-05,1.0,125,30
"1M,125PPM,30",0.47287,4.25934e-05,4.25934e-05,1.0,125,30
"1M,125PPM,30",0.475311,4.41925e-05,4.41925e-05,1.0,125,30
"1M,125PPM,30",0.477753,4.28253e-05,4.28253e-05,1.0,125,30
"1M,125PPM,30",0.480194,4.48212e-05,4.48212e-05,1.0,125,30
"1M,125PPM,30",0.482635,5.23651e-05,5.23651e-05,1.0,125,30
"1M,125PPM,30",0.485077,5.16602e-05,5.16602e-05,1.0,125,30
"1M,125PPM,30",0.487518,5.22797e-05,5.22797e-05,1.0,125,30
"1M,125PPM,30",0.48996,4.75189e-05,4.75189e-05,1.0,125,30
"1M,125PPM,30",0.492401,4.82513e-05,4.82513e-05,1.0,125,30
"1M,125PPM,30",0.494843,4.85138e-05,4.85138e-05,1.0,125,30
"1M,125PPM,30",0.497284,5.2887e-05,5.2887e-05,1.0,125,30
"1M,125PPM,30",0.499725,4.77417e-05,4.77417e-05,1.0,125,30
"1M,125PPM,30",0.502167,5.15381e-05,5.15381e-05,1.0,125,30
"1M,125PPM,30",0.504608,6.02936e-05,6.02936e-05,1.0,125,30
"1M,125PPM,30",0.50705,6.86462e-05,6.86462e-05,1.0,125,30
"1M,125PPM,30",0.509491,0.000169434,0.000169434,1.0,125,30
"1M,125PPM,30",0.511932,0.000171234,0.000171234,1.0,125,30
"1M,125PPM,30",0.514374,0.000138977,0.000138977,1.0,125,30
"1M,125PPM,30",0.516815,0.000145538,0.000145538,1.0,125,30
"1M,125PPM,30",0.519257,0.000123901,0.000123901,1.0,125,30
"1M,125PPM,30",0.521698,0.000106445,0.000106445,1.0,125,30
"1M,125PPM,30",0.524139,0.000158539,0.000158539,1.0,125,30
"1M,125PPM,30",0.526581,0.000140991,0.000140991,1.0,125,30
"1M,125PPM,30",0.529022,0.000156311,0.000156311,1.0,125,30
"1M,125PPM,30",0.531464,0.000154175,0.000154175,1.0,125,30
"1M,125PPM,30",0.533905,0.000140808,0.000140808,1.0,125,30
"1M,125PPM,30",0.536346,0.000158325,0.000158325,1.0,125,30
"1M,125PPM,30",0.538788,0.000172882,0.000172882,1.0,125,30
"1M,125PPM,30",0.541229,0.000163757,0.000163757,1.0,125,30
"1M,125PPM,30",0.543671,0.000160767,0.000160767,1.0,125,30
"1M,125PPM,30",0.546112,0.000185638,0.000185638,1.0,125,30
"1M,125PPM,30",0.548553,0.000177948,0.000177948,1.0,125,30
"1M,125PPM,30",0.550995,0.000167297,0.000167297,1.0,125,30
"1M,125PPM,30",0.553436,0.00018869,0.00018869,1.0,125,30
"1M,125PPM,30",0.555878,0.000191956,0.000191956,1.0,125,30
"1M,125PPM,30",0.558319,0.000201263,0.000201263,1.0,125,30
"1M,125PPM,30",0.56076,0.000199615,0.000199615,1.0,125,30
"1M,125PPM,30",0.563202,0.000177826,0.000177826,1.0,125,30
"1M,125PPM,30",0.565643,0.000176331,0.000176331,1.0,125,30
"1M,125PPM,30",0.568085,0.000183868,0.000183868,1.0,125,30
"1M,125PPM,30",0.570526,0.000197479,0.000197479,1.0,125,30
"1M,125PPM,30",0.572968,0.000196686,0.000196686,1.0,125,30
"1M,125PPM,30",0.575409,0.000211731,0.000211731,1.0,125,30
"1M,125PPM,30",0.57785,0.000196594,0.000196594,1.0,125,30
"1M,125PPM,30",0.580292,0.000192291,0.000192291,1.0,125,30
"1M,125PPM,30",0.582733,0.000196991,0.000196991,1.0,125,30
"1M,125PPM,30",0.585175,0.00019696,0.00019696,1.0,125,30
"1M,125PPM,30",0.587616,0.000203247,0.000203247,1.0,125,30
"1M,125PPM,30",0.590057,0.000199127,0.000199127,1.0,125,30
"1M,125PPM,30",0.592499,8.83179e-05,8.83179e-05,1.0,125,30
"1M,125PPM,30",0.59494,0.000172333,0.000172333,1.0,125,30
"1M,125PPM,30",0.597382,0.000236816,0.000236816,1.0,125,30
"1M,125PPM,30",0.599823,0.00021402,0.00021402,1.0,125,30
"1M,125PPM,30",0.602264,0.000215973,0.000215973,1.0,125,30
"1M,125PPM,30",0.604706,0.000200562,0.000200562,1.0,125,30
"1M,125PPM,30",0.607147,0.000197479,0.000197479,1.0,125,30
"1M,125PPM,30",0.609589,0.000208099,0.000208099,1.0,125,30
"1M,125PPM,30",0.61203,0.000208405,0.000208405,1.0,125,30
"1M,125PPM,30",0.614471,0.000213684,0.000213684,1.0,125,30
"1M,125PPM,30",0.616913,0.000224884,0.000224884,1.0,125,30
"1M,125PPM,30",0.619354,0.000226563,0.000226563,1.0,125,30
"1M,125PPM,30",0.621796,0.000228088,0.000228088,1.0,125,30
"1M,125PPM,30",0.624237,0.000231354,0.000231354,1.0,125,30
"1M,125PPM,30",0.626678,0.000238281,0.000238281,1.0,125,30
"1M,125PPM,30",0.62912,0.000239075,0.000239075,1.0,125,30
"1M,125PPM,30",0.631561,0.000242096,0.000242096,1.0,125,30
"1M,125PPM,30",0.634003,0.000239014,0.000239014,1.0,125,30
"1M,125PPM,30",0.636444,0.000241425,0.000241425,1.0,125,30
"1M,125PPM,30",0.638885,0.00024881,0.00024881,1.0,125,30
"1M,125PPM,30",0.641327,0.000255981,0.000255981,1.0,125,30
"1M,125PPM,30",0.643768,0.000256958,0.000256958,1.0,125,30
"1M,125PPM,30",0.64621,0.000256409,0.000256409,1.0,125,30
"1M,125PPM,30",0.648651,0.000260986,0.000260986,1.0,125,30
"1M,125PPM,30",0.651093,0.000264191,0.000264191,1.0,125,30
"1M,125PPM,30",0.653534,0.000264435,0.000264435,1.0,125,30
"1M,125PPM,30",0.655975,0.00026236,0.00026236,1.0,125,30
"1M,125PPM,30",0.658417,0.000265686,0.000265686,1.0,125,30
"1M,125PPM,30",0.660858,0.000268524,0.000268524,1.0,125,30
"1M,125PPM,30",0.6633,0.000273834,0.000273834,1.0,125,30
"1M,125PPM,30",0.665741,0.000269897,0.000269897,1.0,125,30
"1M,125PPM,30",0.668182,0.000280457,0.000280457,1.0,125,30
"1M,125PPM,30",0.670624,0.000281647,0.000281647,1.0,125,30
"1M,125PPM,30",0.673065,0.000289764,0.000289764,1.0,125,30
"1M,125PPM,30",0.675507,0.000275574,0.000275574,1.0,125,30
"1M,125PPM,30",0.677948,0.0002771,0.0002771,1.0,125,30
"1M,125PPM,30",0.680389,0.0002883,0.0002883,1.0,125,30
"1M,125PPM,30",0.682831,0.000296783,0.000296783,1.0,125,30
"1M,125PPM,30",0.685272,0.000287354,0.000287354,1.0,125,30
"1M,125PPM,30",0.687714,0.000286133,0.000286133,1.0,125,30
"1M,125PPM,30",0.690155,0.000291504,0.000291504,1.0,125,30
"1M,125PPM,30",0.692596,0.000294556,0.000294556,1.0,125,30
"1M,125PPM,30",0.695038,0.000299377,0.000299377,1.0,125,30
"1M,125PPM,30",0.697479,0.000299316,0.000299316,1.0,125,30
"1M,125PPM,30",0.699921,0.000297485,0.000297485,1.0,125,30
"1M,125PPM,30",0.702362,0.000286224,0.000286224,1.0,125,30
"1M,125PPM,30",0.704803,0.000320251,0.000320251,1.0,125,30
"1M,125PPM,30",0.707245,0.000307495,0.000307495,1.0,125,30
"1M,125PPM,30",0.709686,0.000305939,0.000305939,1.0,125,30
"1M,125PPM,30",0.712128,0.00032663,0.00032663,1.0,125,30
"1M,125PPM,30",0.714569,0.00031778,0.00031778,1.0,125,30
"1M,125PPM,30",0.71701,0.00032431,0.00032431,1.0,125,30
"1M,125PPM,30",0.719452,0.000315491,0.000315491,1.0,125,30
"1M,125PPM,30",0.721893,0.000307404,0.000307404,1.0,125,30
"1M,125PPM,30",0.724335,0.000311096,0.000311096,1.0,125,30
"1M,125PPM,30",0.726776,0.000309052,0.000309052,1.0,125,30
"1M,125PPM,30",0.729218,0.000329071,0.000329071,1.0,125,30
"1M,125PPM,30",0.731659,0.00031778,0.00031778,1.0,125,30
"1M,125PPM,30",0.7341,0.000311951,0.000311951,1.0,125,30
"1M,125PPM,30",0.736542,0.000318237,0.000318237,1.0,125,30
"1M,125PPM,30",0.738983,0.000321075,0.000321075,1.0,125,30
"1M,125PPM,30",0.741425,0.000337311,0.000337311,1.0,125,30
"1M,125PPM,30",0.743866,0.000327484,0.000327484,1.0,125,30
"1M,125PPM,30",0.746307,0.000329163,0.000329163,1.0,125,30
"1M,125PPM,30",0.748749,0.000319763,0.000319763,1.0,125,30
"1M,125PPM,30",0.75119,0.000325226,0.000325226,1.0,125,30
"1M,125PPM,30",0.753632,0.000331818,0.000331818,1.0,125,30
"1M,125PPM,30",0.756073,0.000324615,0.000324615,1.0,125,30
"1M,125PPM,30",0.758514,0.000332306,0.000332306,1.0,125,30
"1M,125PPM,30",0.760956,0.000339508,0.000339508,1.0,125,30
"1M,125PPM,30",0.763397,0.000339874,0.000339874,1.0,125,30
"1M,125PPM,30",0.765839,0.000334778,0.000334778,1.0,125,30
"1M,125PPM,30",0.76828,0.000343811,0.000343811,1.0,125,30
"1M,125PPM,30",0.770721,0.000339417,0.000339417,1.0,125,30
"1M,125PPM,30",0.773163,0.000349304,0.000349304,1.0,125,30
"1M,125PPM,30",0.775604,0.000352081,0.000352081,1.0,125,30
"1M,125PPM,30",0.778046,0.000352112,0.000352112,1.0,125,30
"1M,125PPM,30",0.780487,0.000349152,0.000349152,1.0,125,30
"1M,125PPM,30",0.782928,0.000354645,0.000354645,1.0,125,30
"1M,125PPM,30",0.78537,0.000349274,0.000349274,1.0,125,30
"1M,125PPM,30",0.787811,0.000345551,0.000345551,1.0,125,30
"1M,125PPM,30",0.790253,0.000354736,0.000354736,1.0,125,30
"1M,125PPM,30",0.792694,0.000346893,0.000346893,1.0,125,30
"1M,125PPM,30",0.795135,0.00035733,0.00035733,1.0,125,30
"1M,125PPM,30",0.797577,0.000363159,0.000363159,1.0,125,30
"1M,125PPM,30",0.800018,0.000362671,0.000362671,1.0,125,30
"1M,125PPM,30",0.80246,0.000367401,0.000367401,1.0,125,30
"1M,125PPM,30",0.804901,0.000366364,0.000366364,1.0,125,30
"1M,125PPM,30",0.807343,0.000367096,0.000367096,1.0,125,30
"1M,125PPM,30",0.809784,0.000369781,0.000369781,1.0,125,30
"1M,125PPM,30",0.812225,0.000368744,0.000368744,1.0,125,30
"1M,125PPM,30",0.814667,0.000373077,0.000373077,1.0,125,30
"1M,125PPM,30",0.817108,0.0003685,0.0003685,1.0,125,30
"1M,125PPM,30",0.81955,0.000374359,0.000374359,1.0,125,30
"1M,125PPM,30",0.821991,0.000367767,0.000367767,1.0,125,30
"1M,125PPM,30",0.824432,0.000356293,0.000356293,1.0,125,30
"1M,125PPM,30",0.826874,0.000380066,0.000380066,1.0,125,30
"1M,125PPM,30",0.829315,0.000381989,0.000381989,1.0,125,30
"1M,125PPM,30",0.831757,0.000371368,0.000371368,1.0,125,30
"1M,125PPM,30",0.834198,0.00038501,0.00038501,1.0,125,30
"1M,125PPM,30",0.836639,0.000283234,0.000283234,1.0,125,30
"1M,125PPM,30",0.839081,0.00034491,0.00034491,1.0,125,30
"1M,125PPM,30",0.841522,0.000369263,0.000369263,1.0,125,30
"1M,125PPM,30",0.843964,0.000381134,0.000381134,1.0,125,30
"1M,125PPM,30",0.846405,0.000376831,0.000376831,1.0,125,30
"1M,125PPM,30",0.848846,0.000374176,0.000374176,1.0,125,30
"1M,125PPM,30",0.851288,0.00037674,0.00037674,1.0,125,30
"1M,125PPM,30",0.853729,0.000378021,0.000378021,1.0,125,30
"1M,125PPM,30",0.856171,0.000371674,0.000371674,1.0,125,30
"1M,125PPM,30",0.858612,0.00037439,0.00037439,1.0,125,30
"1M,125PPM,30",0.861053,0.000365021,0.000365021,1.0,125,30
"1M,125PPM,30",0.863495,0.00037793,0.00037793,1.0,125,30
"1M,125PPM,30",0.865936,0.000392914,0.000392914,1.0,125,30
"1M,125PPM,30",0.868378,0.000391174,0.000391174,1.0,125,30
"1M,125PPM,30",0.870819,0.000381866,0.000381866,1.0,125,30
"1M,125PPM,30",0.87326,0.000378571,0.000378571,1.0,125,30
"1M,125PPM,30",0.875702,0.000387268,0.000387268,1.0,125,30
"1M,125PPM,30",0.878143,0.000355652,0.000355652,1.0,125,30
"1M,125PPM,30",0.880585,0.000335754,0.000335754,1.0,125,30
"1M,125PPM,30",0.883026,0.000353729,0.000353729,1.0,125,30
"1M,125PPM,30",0.885468,0.00037384,0.00037384,1.0,125,30
"1M,125PPM,30",0.887909,0.000386688,0.000386688,1.0,125,30
"1M,125PPM,30",0.89035,0.000378357,0.000378357,1.0,125,30
"1M,125PPM,30",0.892792,0.000382629,0.000382629,1.0,125,30
"1M,125PPM,30",0.895233,0.000386353,0.000386353,1.0,125,30
"1M,125PPM,30",0.897675,0.000387177,0.000387177,1.0,125,30
"1M,125PPM,30",0.900116,0.000254272,0.000254272,1.0,125,30
"1M,125PPM,30",0.902557,0.000348419,0.000348419,1.0,125,30
"1M,125PPM,30",0.904999,0.000390778,0.000390778,1.0,125,30
"1M,125PPM,30",0.90744,0.00039621,0.00039621,1.0,125,30
"1M,125PPM,30",0.909882,0.000415192,0.000415192,1.0,125,30
"1M,125PPM,30",0.912323,0.000415222,0.000415222,1.0,125,30
"1M,125PPM,30",0.914764,0.000416779,0.000416779,1.0,125,30
"1M,125PPM,30",0.917206,0.000433624,0.000433624,1.0,125,30
"1M,125PPM,30",0.919647,0.000418091,0.000418091,1.0,125,30
"1M,125PPM,30",0.922089,0.000429474,0.000429474,1.0,125,30
"1M,125PPM,30",0.92453,0.00041095,0.00041095,1.0,125,30
"1M,125PPM,30",0.926971,0.000417664,0.000417664,1.0,125,30
"1M,125PPM,30",0.929413,0.000420197,0.000420197,1.0,125,30
"1M,125PPM,30",0.931854,0.000430176,0.000430176,1.0,125,30
"1M,125PPM,30",0.934296,0.000422913,0.000422913,1.0,125,30
"1M,125PPM,30",0.936737,0.00042746,0.00042746,1.0,125,30
"1M,125PPM,30",0.939178,0.000426636,0.000426636,1.0,125,30
"1M,125PPM,30",0.94162,0.000436188,0.000436188,1.0,125,30
"1M,125PPM,30",0.944061,0.000443939,0.000443939,1.0,125,30
"1M,125PPM,30",0.946503,0.000427063,0.000427063,1.0,125,30
"1M,125PPM,30",0.948944,0.000452698,0.000452698,1.0,125,30
"1M,125PPM,30",0.951385,0.000424652,0.000424652,1.0,125,30
"1M,125PPM,30",0.953827,0.000442383,0.000442383,1.0,125,30
"1M,125PPM,30",0.956268,0.000463165,0.000463165,1.0,125,30
"1M,125PPM,30",0.95871,0.000856842,0.000856842,1.0,125,30
"1M,125PPM,30",0.961151,0.000691711,0.000691711,1.0,125,30
"1M,125PPM,30",0.963593,0.000667969,0.000667969,1.0,125,30
"1M,125PPM,30",0.966034,0.000628082,0.000628082,1.0,125,30
"1M,125PPM,30",0.968475,0.000599304,0.000599304,1.0,125,30
"1M,125PPM,30",0.970917,0.000592529,0.000592529,1.0,125,30
"1M,125PPM,30",0.973358,0.000633881,0.000633881,1.0,125,30
"1M,125PPM,30",0.9758,0.000623352,0.000623352,1.0,125,30
"1M,125PPM,30",0.978241,0.000634583,0.000634583,1.0,125,30
"1M,125PPM,30",0.980682,0.00062323,0.00062323,1.0,125,30
"1M,125PPM,30",0.983124,0.000641724,0.000641724,1.0,125,30
"1M,125PPM,30",0.985565,0.000656067,0.000656067,1.0,125,30
"1M,125PPM,30",0.988007,0.000672943,0.000672943,1.0,125,30
"1M,125PPM,30",0.990448,0.000694763,0.000694763,1.0,125,30
"1M,125PPM,30",0.992889,0.000695862,0.000695862,1.0,125,30
"1M,125PPM,30",0.995331,0.000740631,0.000740631,1.0,125,30
"1M,125PPM,30",0.997772,0.000679779,0.000679779,1.0,125,30
"1M,125PPM,30",1.00021,0.000681763,0.000681763,1.0,125,30
"1M,125PPM,30",1.00266,0.000709595,0.000709595,1.0,125,30
"1M,125PPM,30",1.0051,0.0007724,0.0007724,1.0,125,30
"1M,125PPM,30",1.00754,0.000816345,0.000816345,1.0,125,30
"1M,125PPM,30",1.00998,0.000895386,0.000895386,1.0,125,30
"1.75M, 50PPM, 60 DEGREES",-1.84906,-0.0999969,0.0999969,1.75,50,60
"1.75M, 50PPM, 60 DEGREES",-1.84662,-0.0999969,0.0999969,1.75,50,60
"1.75M, 50PPM, 60 DEGREES",-1.84418,-0.0999969,0.0999969,1.75,50,60
"1.75M, 50PPM, 60 DEGREES",-1.84174,-0.0999969,0.0999969,1.75,50,60
"1.75M, 50PPM, 60 DEGREES",-1.83929,-0.0999969,0.0999969,1.75,50,60
"1.75M, 50PPM, 60 DEGREES",-1.83685,-0.0999969,0.0999969,1.75,50,60
"1.75M, 50PPM, 60 DEGREES",-1.83441,-0.0999969,0.0999969,1.75,50,60
"1.75M, 50PPM, 60 DEGREES",-1.83197,-0.0999969,0.0999969,1.75,50,60
"1.75M, 50PPM, 60 DEGREES",-1.82953,-0.0999969,0.0999969,1.75,50,60
"1.75M, 50PPM, 60 DEGREES",-1.82709,-0.0999969,0.0999969,1.75,50,60
"1.75M, 50PPM, 60 DEGREES",-1.82465,-0.0999969,0.0999969,1.75,50,60
"1.75M, 50PPM, 60 DEGREES",-1.8222,-0.0999969,0.0999969,1.75,50,60
"1.75M, 50PPM, 60 DEGREES",-1.81976,-0.0999969,0.0999969,1.75,50,60
"1.75M, 50PPM, 60 DEGREES",-1.81732,-0.0999969,0.0999969,1.75,50,60
"1.75M, 50PPM, 60 DEGREES",-1.81488,-0.0999969,0.0999969,1.75,50,60
"1.75M, 50PPM, 60 DEGREES",-1.81244,-0.0999969,0.0999969,1.75,50,60
"1.75M, 50PPM, 60 DEGREES",-1.81,-0.0999969,0.0999969,1.75,50,60
"1.75M, 50PPM, 60 DEGREES",-1.80756,-0.0999969,0.0999969,1.75,50,60
"1.75M, 50PPM, 60 DEGREES",-1.80511,-0.0999969,0.0999969,1.75,50,60
"1.75M, 50PPM, 60 DEGREES",-1.80267,-0.0999969,0.0999969,1.75,50,60
"1.75M, 50PPM, 60 DEGREES",-1.80023,-0.0999969,0.0999969,1.75,50,60
"1.75M, 50PPM, 60 DEGREES",-1.79779,-0.0999969,0.0999969,1.75,50,60
"1.75M, 50PPM, 60 DEGREES",-1.79535,-0.0999969,0.0999969,1.75,50,60
"1.75M, 50PPM, 60 DEGREES",-1.79291,-0.0999969,0.0999969,1.75,50,60
"1.75M, 50PPM, 60 DEGREES",-1.79047,-0.0999969,0.0999969,1.75,50,60
"1.75M, 50PPM, 60 DEGREES",-1.78802,-0.0999969,0.0999969,1.75,50,60
"1.75M, 50PPM, 60 DEGREES",-1.78558,-0.0999969,0.0999969,1.75,50,60
"1.75M, 50PPM, 60 DEGREES",-1.78314,-0.0999969,0.0999969,1.75,50,60
"1.75M, 50PPM, 60 DEGREES",-1.7807,-0.0999969,0.0999969,1.75,50,60
"1.75M, 50PPM, 60 DEGREES",-1.77826,-0.0999969,0.0999969,1.75,50,60
"1.75M, 50PPM, 60 DEGREES",-1.77582,-0.0999969,0.0999969,1.75,50,60
"1.75M, 50PPM, 60 DEGREES",-1.77338,-0.0999969,0.0999969,1.75,50,60
"1.75M, 50PPM, 60 DEGREES",-1.77094,-0.0999969,0.0999969,1.75,50,60
"1.75M, 50PPM, 60 DEGREES",-1.76849,-0.0999969,0.0999969,1.75,50,60
"1.75M, 50PPM, 60 DEGREES",-1.76605,-0.0999969,0.0999969,1.75,50,60
"1.75M, 50PPM, 60 DEGREES",-1.76361,-0.0999969,0.0999969,1.75,50,60
"1.75M, 50PPM, 60 DEGREES",-1.76117,-0.0999969,0.0999969,1.75,50,60
"1.75M, 50PPM, 60 DEGREES",-1.75873,-0.0999969,0.0999969,1.75,50,60
"1.75M, 50PPM, 60 DEGREES",-1.75629,-0.0999969,0.0999969,1.75,50,60
"1.75M, 50PPM, 60 DEGREES",-1.75385,-0.0999969,0.0999969,1.75,50,60
"1.75M, 50PPM, 60 DEGREES",-1.7514,-0.0999969,0.0999969,1.75,50,60
"1.75M, 50PPM, 60 DEGREES",-1.74896,-0.0999969,0.0999969,1.75,50,60
"1.75M, 50PPM, 60 DEGREES",-1.74652,-0.0999969,0.0999969,1.75,50,60
"1.75M, 50PPM, 60 DEGREES",-1.74408,-0.0999969,0.0999969,1.75,50,60
"1.75M, 50PPM, 60 DEGREES",-1.74164,-0.0999969,0.0999969,1.75,50,60
"1.75M, 50PPM, 60 DEGREES",-1.7392,-0.0999969,0.0999969,1.75,50,60
"1.75M, 50PPM, 60 DEGREES",-1.73676,-0.0999969,0.0999969,1.75,50,60
"1.75M, 50PPM, 60 DEGREES",-1.73431,-0.0999969,0.0999969,1.75,50,60
"1.75M, 50PPM, 60 DEGREES",-1.73187,-0.0999969,0.0999969,1.75,50,60
"1.75M, 50PPM, 60 DEGREES",-1.72943,-0.0999969,0.0999969,1.75,50,60
"1.75M, 50PPM, 60 DEGREES",-1.72699,-0.0999969,0.0999969,1.75,50,60
"1.75M, 50PPM, 60 DEGREES",-1.72455,-0.0999969,0.0999969,1.75,50,60
"1.75M, 50PPM, 60 DEGREES",-1.72211,-0.0999969,0.0999969,1.75,50,60
"1.75M, 50PPM, 60 DEGREES",-1.71967,-0.0999969,0.0999969,1.75,50,60
"1.75M, 50PPM, 60 DEGREES",-1.71722,-0.0999969,0.0999969,1.75,50,60
"1.75M, 50PPM, 60 DEGREES",-1.71478,-0.0999969,0.0999969,1.75,50,60
"1.75M, 50PPM, 60 DEGREES",-1.71234,-0.0999969,0.0999969,1.75,50,60
"1.75M, 50PPM, 60 DEGREES",-1.7099,-0.0999969,0.0999969,1.75,50,60
"1.75M, 50PPM, 60 DEGREES",-1.70746,-0.0999969,0.0999969,1.75,50,60
"1.75M, 50PPM, 60 DEGREES",-1.70502,-0.0999969,0.0999969,1.75,50,60
"1.75M, 50PPM, 60 DEGREES",-1.70258,-0.0999969,0.0999969,1.75,50,60
"1.75M, 50PPM, 60 DEGREES",-1.70013,-0.0999969,0.0999969,1.75,50,60
"1.75M, 50PPM, 60 DEGREES",-1.69769,-0.0999969,0.0999969,1.75,50,60
"1.75M, 50PPM, 60 DEGREES",-1.69525,-0.0999969,0.0999969,1.75,50,60
"1.75M, 50PPM, 60 DEGREES",-1.69281,-0.0999969,0.0999969,1.75,50,60
"1.75M, 50PPM, 60 DEGREES",-1.69037,-0.0999969,0.0999969,1.75,50,60
"1.75M, 50PPM, 60 DEGREES",-1.68793,-0.0999969,0.0999969,1.75,50,60
"1.75M, 50PPM, 60 DEGREES",-1.68549,-0.0999969,0.0999969,1.75,50,60
"1.75M, 50PPM, 60 DEGREES",-1.68304,-0.0999969,0.0999969,1.75,50,60
"1.75M, 50PPM, 60 DEGREES",-1.6806,-0.0999969,0.0999969,1.75,50,60
"1.75M, 50PPM, 60 DEGREES",-1.67816,-0.0999969,0.0999969,1.75,50,60
"1.75M, 50PPM, 60 DEGREES",-1.67572,-0.0999969,0.0999969,1.75,50,60
"1.75M, 50PPM, 60 DEGREES",-1.67328,-0.0999969,0.0999969,1.75,50,60
"1.75M, 50PPM, 60 DEGREES",-1.67084,-0.0999969,0.0999969,1.75,50,60
"1.75M, 50PPM, 60 DEGREES",-1.6684,-0.0999969,0.0999969,1.75,50,60
"1.75M, 50PPM, 60 DEGREES",-1.66595,-0.0999969,0.0999969,1.75,50,60
"1.75M, 50PPM, 60 DEGREES",-1.66351,-0.0999969,0.0999969,1.75,50,60
"1.75M, 50PPM, 60 DEGREES",-1.66107,-0.0999969,0.0999969,1.75,50,60
"1.75M, 50PPM, 60 DEGREES",-1.65863,-0.0999969,0.0999969,1.75,50,60
"1.75M, 50PPM, 60 DEGREES",-1.65619,-0.0999969,0.0999969,1.75,50,60
"1.75M, 50PPM, 60 DEGREES",-1.65375,-0.0999969,0.0999969,1.75,50,60
"1.75M, 50PPM, 60 DEGREES",-1.65131,-0.0999969,0.0999969,1.75,50,60
"1.75M, 50PPM, 60 DEGREES",-1.64886,-0.0999969,0.0999969,1.75,50,60
"1.75M, 50PPM, 60 DEGREES",-1.64642,-0.0999969,0.0999969,1.75,50,60
"1.75M, 50PPM, 60 DEGREES",-1.64398,-0.0999969,0.0999969,1.75,50,60
"1.75M, 50PPM, 60 DEGREES",-1.64154,-0.0999969,0.0999969,1.75,50,60
"1.75M, 50PPM, 60 DEGREES",-1.6391,-0.0999969,0.0999969,1.75,50,60
"1.75M, 50PPM, 60 DEGREES",-1.63666,-0.0999969,0.0999969,1.75,50,60
"1.75M, 50PPM, 60 DEGREES",-1.63422,-0.0999969,0.0999969,1.75,50,60
"1.75M, 50PPM, 60 DEGREES",-1.63177,-0.0999969,0.0999969,1.75,50,60
"1.75M, 50PPM, 60 DEGREES",-1.62933,-0.0999969,0.0999969,1.75,50,60
"1.75M, 50PPM, 60 DEGREES",-1.62689,-0.0999969,0.0999969,1.75,50,60
"1.75M, 50PPM, 60 DEGREES",-1.62445,-0.0999969,0.0999969,1.75,50,60
"1.75M, 50PPM, 60 DEGREES",-1.62201,-0.0999969,0.0999969,1.75,50,60
"1.75M, 50PPM, 60 DEGREES",-1.61957,-0.0999969,0.0999969,1.75,50,60
"1.75M, 50PPM, 60 DEGREES",-1.61713,-0.0999969,0.0999969,1.75,50,60
"1.75M, 50PPM, 60 DEGREES",-1.61469,-0.0999969,0.0999969,1.75,50,60
"1.75M, 50PPM, 60 DEGREES",-1.61224,-0.0999969,0.0999969,1.75,50,60
"1.75M, 50PPM, 60 DEGREES",-1.6098,-0.0999969,0.0999969,1.75,50,60
"1.75M, 50PPM, 60 DEGREES",-1.60736,-0.0999969,0.0999969,1.75,50,60
"1.75M, 50PPM, 60 DEGREES",-1.60492,-0.0999969,0.0999969,1.75,50,60
"1.75M, 50PPM, 60 DEGREES",-1.60248,-0.0999969,0.0999969,1.75,50,60
"1.75M, 50PPM, 60 DEGREES",-1.60004,-0.0999969,0.0999969,1.75,50,60
"1.75M, 50PPM, 60 DEGREES",-1.5976,-0.0999969,0.0999969,1.75,50,60
"1.75M, 50PPM, 60 DEGREES",-1.59515,-0.0999969,0.0999969,1.75,50,60
"1.75M, 50PPM, 60 DEGREES",-1.59271,-0.0999969,0.0999969,1.75,50,60
"1.75M, 50PPM, 60 DEGREES",-1.59027,-0.0999969,0.0999969,1.75,50,60
"1.75M, 50PPM, 60 DEGREES",-1.58783,-0.0999969,0.0999969,1.75,50,60
"1.75M, 50PPM, 60 DEGREES",-1.58539,-0.0999969,0.0999969,1.75,50,60
"1.75M, 50PPM, 60 DEGREES",-1.58295,-0.0999969,0.0999969,1.75,50,60
"1.75M, 50PPM, 60 DEGREES",-1.58051,-0.0999969,0.0999969,1.75,50,60
"1.75M, 50PPM, 60 DEGREES",-1.57806,-0.0999969,0.0999969,1.75,50,60
"1.75M, 50PPM, 60 DEGREES",-1.57562,-0.0999969,0.0999969,1.75,50,60
"1.75M, 50PPM, 60 DEGREES",-1.57318,-0.0999969,0.0999969,1.75,50,60
"1.75M, 50PPM, 60 DEGREES",-1.57074,-0.0999969,0.0999969,1.75,50,60
"1.75M, 50PPM, 60 DEGREES",-1.5683,-0.0999969,0.0999969,1.75,50,60
"1.75M, 50PPM, 60 DEGREES",-1.56586,-0.0999969,0.0999969,1.75,50,60
"1.75M, 50PPM, 60 DEGREES",-1.56342,-0.0999969,0.0999969,1.75,50,60
"1.75M, 50PPM, 60 DEGREES",-1.56097,-0.0999969,0.0999969,1.75,50,60
"1.75M, 50PPM, 60 DEGREES",-1.55853,-0.0999969,0.0999969,1.75,50,60
"1.75M, 50PPM, 60 DEGREES",-1.55609,-0.0999969,0.0999969,1.75,50,60
"1.75M, 50PPM, 60 DEGREES",-1.55365,-0.0999969,0.0999969,1.75,50,60
"1.75M, 50PPM, 60 DEGREES",-1.55121,-0.0999969,0.0999969,1.75,50,60
"1.75M, 50PPM, 60 DEGREES",-1.54877,-0.0999969,0.0999969,1.75,50,60
"1.75M, 50PPM, 60 DEGREES",-1.54633,-0.0999969,0.0999969,1.75,50,60
"1.75M, 50PPM, 60 DEGREES",-1.54388,-0.0999969,0.0999969,1.75,50,60
"1.75M, 50PPM, 60 DEGREES",-1.54144,-0.0999969,0.0999969,1.75,50,60
"1.75M, 50PPM, 60 DEGREES",-1.539,-0.0999969,0.0999969,1.75,50,60
"1.75M, 50PPM, 60 DEGREES",-1.53656,-0.0999969,0.0999969,1.75,50,60
"1.75M, 50PPM, 60 DEGREES",-1.53412,-0.0999969,0.0999969,1.75,50,60
"1.75M, 50PPM, 60 DEGREES",-1.53168,-0.0999969,0.0999969,1.75,50,60
"1.75M, 50PPM, 60 DEGREES",-1.52924,-0.0999969,0.0999969,1.75,50,60
"1.75M, 50PPM, 60 DEGREES",-1.52679,-0.0999969,0.0999969,1.75,50,60
"1.75M, 50PPM, 60 DEGREES",-1.52435,-0.0999969,0.0999969,1.75,50,60
"1.75M, 50PPM, 60 DEGREES",-1.52191,-0.0999969,0.0999969,1.75,50,60
"1.75M, 50PPM, 60 DEGREES",-1.51947,-0.0999969,0.0999969,1.75,50,60
"1.75M, 50PPM, 60 DEGREES",-1.51703,-0.0999969,0.0999969,1.75,50,60
"1.75M, 50PPM, 60 DEGREES",-1.51459,-0.0999969,0.0999969,1.75,50,60
"1.75M, 50PPM, 60 DEGREES",-1.51215,-0.0999969,0.0999969,1.75,50,60
"1.75M, 50PPM, 60 DEGREES",-1.5097,-0.0999969,0.0999969,1.75,50,60
"1.75M, 50PPM, 60 DEGREES",-1.50726,-0.0999969,0.0999969,1.75,50,60
"1.75M, 50PPM, 60 DEGREES",-1.50482,-0.0999969,0.0999969,1.75,50,60
"1.75M, 50PPM, 60 DEGREES",-1.50238,-0.0999969,0.0999969,1.75,50,60
"1.75M, 50PPM, 60 DEGREES",-1.49994,-0.0999969,0.0999969,1.75,50,60
"1.75M, 50PPM, 60 DEGREES",-1.4975,-0.0999969,0.0999969,1.75,50,60
"1.75M, 50PPM, 60 DEGREES",-1.49506,-0.0999969,0.0999969,1.75,50,60
"1.75M, 50PPM, 60 DEGREES",-1.49261,-0.0999969,0.0999969,1.75,50,60
"1.75M, 50PPM, 60 DEGREES",-1.49017,-0.0999969,0.0999969,1.75,50,60
"1.75M, 50PPM, 60 DEGREES",-1.48773,-0.0999969,0.0999969,1.75,50,60
"1.75M, 50PPM, 60 DEGREES",-1.48529,-0.0999969,0.0999969,1.75,50,60
"1.75M, 50PPM, 60 DEGREES",-1.48285,-0.0999969,0.0999969,1.75,50,60
"1.75M, 50PPM, 60 DEGREES",-1.48041,-0.0999969,0.0999969,1.75,50,60
"1.75M, 50PPM, 60 DEGREES",-1.47797,-0.0999969,0.0999969,1.75,50,60
"1.75M, 50PPM, 60 DEGREES",-1.47552,-0.0999969,0.0999969,1.75,50,60
"1.75M, 50PPM, 60 DEGREES",-1.47308,-0.0999969,0.0999969,1.75,50,60
"1.75M, 50PPM, 60 DEGREES",-1.47064,-0.0999969,0.0999969,1.75,50,60
"1.75M, 50PPM, 60 DEGREES",-1.4682,-0.0999969,0.0999969,1.75,50,60
"1.75M, 50PPM, 60 DEGREES",-1.46576,-0.0999969,0.0999969,1.75,50,60
"1.75M, 50PPM, 60 DEGREES",-1.46332,-0.0999969,0.0999969,1.75,50,60
"1.75M, 50PPM, 60 DEGREES",-1.46088,-0.0999969,0.0999969,1.75,50,60
"1.75M, 50PPM, 60 DEGREES",-1.45844,-0.0999969,0.0999969,1.75,50,60
"1.75M, 50PPM, 60 DEGREES",-1.45599,-0.0999969,0.0999969,1.75,50,60
"1.75M, 50PPM, 60 DEGREES",-1.45355,-0.0999969,0.0999969,1.75,50,60
"1.75M, 50PPM, 60 DEGREES",-1.45111,-0.0999969,0.0999969,1.75,50,60
"1.75M, 50PPM, 60 DEGREES",-1.44867,-0.0999969,0.0999969,1.75,50,60
"1.75M, 50PPM, 60 DEGREES",-1.44623,-0.0999969,0.0999969,1.75,50,60
"1.75M, 50PPM, 60 DEGREES",-1.44379,-0.0999756,0.0999756,1.75,50,60
"1.75M, 50PPM, 60 DEGREES",-1.44135,-0.0985199,0.0985199,1.75,50,60
"1.75M, 50PPM, 60 DEGREES",-1.4389,-0.0962463,0.0962463,1.75,50,60
"1.75M, 50PPM, 60 DEGREES",-1.43646,-0.0947357,0.0947357,1.75,50,60
"1.75M, 50PPM, 60 DEGREES",-1.43402,-0.0946045,0.0946045,1.75,50,60
"1.75M, 50PPM, 60 DEGREES",-1.43158,-0.0942688,0.0942688,1.75,50,60
"1.75M, 50PPM, 60 DEGREES",-1.42914,-0.0927887,0.0927887,1.75,50,60
"1.75M, 50PPM, 60 DEGREES",-1.4267,-0.0904694,0.0904694,1.75,50,60
"1.75M, 50PPM, 60 DEGREES",-1.42426,-0.0891632,0.0891632,1.75,50,60
"1.75M, 50PPM, 60 DEGREES",-1.42181,-0.0891479,0.0891479,1.75,50,60
"1.75M, 50PPM, 60 DEGREES",-1.41937,-0.088678,0.088678,1.75,50,60
"1.75M, 50PPM, 60 DEGREES",-1.41693,-0.0870941,0.0870941,1.75,50,60
"1.75M, 50PPM, 60 DEGREES",-1.41449,-0.084787,0.084787,1.75,50,60
"1.75M, 50PPM, 60 DEGREES",-1.41205,-0.0838287,0.0838287,1.75,50,60
"1.75M, 50PPM, 60 DEGREES",-1.40961,-0.0839844,0.0839844,1.75,50,60
"1.75M, 50PPM, 60 DEGREES",-1.40717,-0.0832214,0.0832214,1.75,50,60
"1.75M, 50PPM, 60 DEGREES",-1.40472,-0.0814178,0.0814178,1.75,50,60
"1.75M, 50PPM, 60 DEGREES",-1.40228,-0.0792847,0.0792847,1.75,50,60
"1.75M, 50PPM, 60 DEGREES",-1.39984,-0.0784821,0.0784821,1.75,50,60
"1.75M, 50PPM, 60 DEGREES",-1.3974,-0.0787598,0.0787598,1.75,50,60
"1.75M, 50PPM, 60 DEGREES",-1.39496,-0.0779266,0.0779266,1.75,50,60
"1.75M, 50PPM, 60 DEGREES",-1.39252,-0.0759583,0.0759583,1.75,50,60
"1.75M, 50PPM, 60 DEGREES",-1.39008,-0.0740082,0.0740082,1.75,50,60
"1.75M, 50PPM, 60 DEGREES",-1.38763,-0.0734192,0.0734192,1.75,50,60
"1.75M, 50PPM, 60 DEGREES",-1.38519,-0.0736328,0.0736328,1.75,50,60
"1.75M, 50PPM, 60 DEGREES",-1.38275,-0.0725647,0.0725647,1.75,50,60
"1.75M, 50PPM, 60 DEGREES",-1.38031,-0.0704681,0.0704681,1.75,50,60
"1.75M, 50PPM, 60 DEGREES",-1.37787,-0.0687164,0.0687164,1.75,50,60
"1.75M, 50PPM, 60 DEGREES",-1.37543,-0.068396,0.068396,1.75,50,60
"1.75M, 50PPM, 60 DEGREES",-1.37299,-0.0684692,0.0684692,1.75,50,60
"1.75M, 50PPM, 60 DEGREES",-1.37054,-0.0671478,0.0671478,1.75,50,60
"1.75M, 50PPM, 60 DEGREES",-1.3681,-0.0647003,0.0647003,1.75,50,60
"1.75M, 50PPM, 60 DEGREES",-1.36566,-0.0635925,0.0635925,1.75,50,60
"1.75M, 50PPM, 60 DEGREES",-1.36322,-0.0635681,0.0635681,1.75,50,60
"1.75M, 50PPM, 60 DEGREES",-1.36078,-0.0633026,0.0633026,1.75,50,60
"1.75M, 50PPM, 60 DEGREES",-1.35834,-0.0618622,0.0618622,1.75,50,60
"1.75M, 50PPM, 60 DEGREES",-1.3559,-0.0595276,0.0595276,1.75,50,60
"1.75M, 50PPM, 60 DEGREES",-1.35345,-0.0585541,0.0585541,1.75,50,60
"1.75M, 50PPM, 60 DEGREES",-1.35101,-0.0586578,0.0586578,1.75,50,60
"1.75M, 50PPM, 60 DEGREES",-1.34857,-0.058252,0.058252,1.75,50,60
"1.75M, 50PPM, 60 DEGREES",-1.34613,-0.0566345,0.0566345,1.75,50,60
"1.75M, 50PPM, 60 DEGREES",-1.34369,-0.0543976,0.0543976,1.75,50,60
"1.75M, 50PPM, 60 DEGREES",-1.34125,-0.0536316,0.0536316,1.75,50,60
"1.75M, 50PPM, 60 DEGREES",-1.33881,-0.0539856,0.0539856,1.75,50,60
"1.75M, 50PPM, 60 DEGREES",-1.33636,-0.0533051,0.0533051,1.75,50,60
"1.75M, 50PPM, 60 DEGREES",-1.33392,-0.051416,0.051416,1.75,50,60
"1.75M, 50PPM, 60 DEGREES",-1.33148,-0.0495483,0.0495483,1.75,50,60
"1.75M, 50PPM, 60 DEGREES",-1.32904,-0.0490356,0.0490356,1.75,50,60
"1.75M, 50PPM, 60 DEGREES",-1.3266,-0.0493408,0.0493408,1.75,50,60
