Repository: FavourOgboi/DSN-POSTER

# Unified Green Corrosion Inhibitor Study

A unified machine-learning and corrosion-science analysis of three experimental phases conducted within one in-house laboratory research programme.

The project investigates which corrosion relationships remain consistent across experiments, which depend on environmental conditions, and how measurement technique and experimental structure affect machine-learning reliability.

## Research Architecture

The work is organized as:

```text
                    UNIFIED STUDY
                         |
              +----------+----------+
              |                     |
        CORE EVIDENCE         STRESS TEST
           P1 + P2                P3
              |                     |
     Comparable gravimetric   Different experimental/
     inhibitor systems        measurement regime
              |                     |
              +----------+----------+
                         |
                         v
              302-observation harmonized dataset
                         |
              +----------+----------+----------+
              |          |          |          |
          Shared     Conditional  Predictive  Robustness
          physical   environmental behaviour  under regime
          behaviour  behaviour               shift
```

The phases are harmonized into one analytical framework, but they are not treated as statistically interchangeable. P1 and P2 form the **core evidence** for cross-system conclusions: both use gravimetric weight-loss measurement, comparable temperature ranges, and HCl media. P3 serves as a **measurement/experimental-regime stress test** that changes several things simultaneously — inhibitor system, measurement technique, medium, experimental structure, sample size, and studied ranges — making it unsuitable for equal-weight comparison with P1/P2 but valuable for probing the robustness of learned relationships under regime shift.

## Experimental Phases

### Phase 1: Ternary Green Inhibitor Blend

- **Inhibitor:** Bitter Leaf extract (BL), Plantain Peel extract (PP), and Snail Water (SW)
- **Technique:** Gravimetric weight loss
- **Sub-studies:**
  - Temperature: 40-80 °C
  - Time: 25-125 hours
  - DoE blend optimization using BL, PP, and SW volumes
- **DoE dosage unit:** mL of blend, not ppm
- **Standalone DoE result:** approximately 1.64 mm/year corrosion rate and 87.6% inhibition efficiency at the identified optimum

### RQ4: Measurement Robustness

How does changing from gravimetric weight loss to Tafel electrochemical measurement affect predictive reliability?

P3 is used to test measurement-regime shift and transferability. Poor P3 model performance is not interpreted as proof that Okro extract is an inferior inhibitor.

## Unified Dataset

The master dataset contains 302 observations across seven sub-phases:

| Sub-phase | Observations |
|---|---:|
| P1-Temperature | 30 |
| P1-Time | 30 |
| P1-DoE-Blend | 28 |
| P2-Temperature | 90 |
| P2-Time | 90 |
| P3-Okro-Acid | 17 |
| P3-Okro-Basic | 17 |
| **Total** | **302** |

### Key Data Outputs

- [master_corrosion_dataset.csv](Unified_Analysis/master_corrosion_dataset.csv)
- [data_quality_audit.csv](Unified_Analysis/data_quality_audit.csv)
- [comparability_matrix.csv](Unified_Analysis/comparability_matrix.csv)
- [correlation_comparison.csv](Unified_Analysis/correlation_comparison.csv)
- [arrhenius_activation_energy.csv](Unified_Analysis/arrhenius_activation_energy.csv)
- [ea_comparison.csv](Unified_Analysis/ea_comparison.csv)
- [ea_sensitivity.csv](Unified_Analysis/ea_sensitivity.csv)
- [model_leaderboard.csv](Unified_Analysis/model_leaderboard.csv)
- [leave_one_phase_out_results.csv](Unified_Analysis/leave_one_phase_out_results.csv)
- [permutation_null_test.csv](Unified_Analysis/permutation_null_test.csv)
- [repeated_cv_stability.csv](Unified_Analysis/repeated_cv_stability.csv)
- [error_stratification.csv](Unified_Analysis/error_stratification.csv)
- [model_simplicity_test.csv](Unified_Analysis/model_simplicity_test.csv)

### Stress Test: P3 Electrochemical/Experimental-Regime Shift

P3 serves as a stress test for the robustness of relationships established from the core P1/P2 evidence. P3 differs from P1/P2 in multiple simultaneous ways:

- **Inhibitor system:** Okro leaf extract (vs ternary blend and single green inhibitor)
- **Measurement technique:** Tafel polarization (vs gravimetric weight loss)
- **Medium:** HCl and NaOH (vs HCl only)
- **Experimental structure:** Different factorial design
- **Sample size:** 17 observations per medium (vs ~30–90 per P1/P2 sub-study)
- **Studied ranges/distributions:** Different molarity, temperature, and dose ranges

These differences are partly confounded, so P3's lower transfer performance cannot be attributed to any single factor. P3 has five non-positive corrosion-rate values in the basic dataset, further limiting its reliability for quantitative conclusions.

File: Unified_Analysis/Unified_Corrosion_Study_Walkthrough.ipynb (part 1 of 2)
# Unified Machine Learning Study of Green Corrosion Inhibitors
### From Three Independent Lab Phases to One Rigor-Tested Analytical Framework

This notebook is the **end-to-end narrative record** of this research program: what was done in each
of the three original experimental phases, why they were unified, and every analytical step taken to
make that unification scientifically defensible rather than just computationally convenient.

**How to read this notebook:**
- Sections 1-3 summarize each individual experimental phase as it was originally run.
- Section 4 explains why and how the three phases were merged into one dataset.
- Sections 5-10 walk through the full rigor pipeline: data auditing, formal statistics, cross-phase
  machine learning, and the extended robustness checks (leakage, extrapolation, permutation testing).
- Section 11 gives the final, honest claim-by-claim verdict — what is supported, what is conditional,
  and what is explicitly out of scope.

All code below reads the CSV outputs already produced by the scripts in this folder
(`build_master_dataset.py`, `data_quality_audit.py`, `ea_analysis.py`, `predictor_ablation.py`,
`cross_phase_model_experiments.py`, `rigor_extension.py`) so that this notebook stays fast to run and
focuses on **narrative + result inspection** rather than re-running the full modeling pipeline inline.

```
import pandas as pd
import matplotlib.pyplot as plt
from pathlib import Path

pd.set_option("display.width", 140)
pd.set_option("display.max_columns", 20)
plt.rcParams["figure.dpi"] = 110

HERE = Path.cwd()
ROOT = HERE.parent  # repository root, one level above Unified_Analysis/
FIG_DIR = HERE / "figures"
FIG_DIR.mkdir(exist_ok=True)


def save_fig(fig, name):
    """All figures are saved to Unified_Analysis/figures/ as PNGs, in addition to
    being displayed inline in this notebook, so they can be reused directly on
    the poster without re-running anything."""
    path = FIG_DIR / f"{name}.png"
    fig.savefig(path, dpi=200, bbox_inches="tight")
    print(f"Saved: {path}")
```

---
## Part 1 — The Three Individual Experimental Phases

Before any unification, three separate experimental programs were run in the lab. Each one produced
its own cleaned dataset, its own exploratory analysis, and its own machine learning models. This
section documents what each phase actually did, in its own terms, before we touch the unified work.

### Phase 1 (P1) — Ternary Inhibitor Blend Under Variable Temperature and Time

**Inhibitor system:** a three-component green inhibitor blend — **Bitter Leaf extract (BL)**,
**Plantain Peel extract (PP)**, and **Snail Water (SW)** — formulated in-house.

**Technique:** classical gravimetric **weight loss** (mild steel coupons weighed before/after acid exposure).

This phase itself has **three sub-studies**:

1. **Different Temperature** (`Different Temperature/`): concentration (0-250 ppm) tested across
   **40-80°C** at a fixed exposure time. 30 samples.
2. **Different Time** (`Different Time/`): concentration (0-250 ppm) tested across **25-125 hours**
   at a fixed (room) temperature. 30 samples.
3. **Parent DoE Experiment** (`parent Experiment/`): a **Design-of-Experiment (DoE)** blend-optimization
   study varying the *ratio* of BL/PP/SW (in mL) and exposure time, searching for the blend
   composition that minimizes corrosion rate. 28 runs.

**Original (per-phase) findings:** temperature sub-study best model was an MLP (R²≈0.967 on a small,
clean 30-row dataset); time sub-study best model was Ridge regression (R²≈0.9995); the DoE identified
an optimal blend point at ~1.64 mm/yr corrosion rate, ~87.6% inhibition efficiency.

*(These R² figures were computed with the original per-project modeling setup and standard random
cross-validation — Part 8 of this notebook shows how much lower these numbers become once
leakage-resistant grouped cross-validation is applied.)*

```
# Raw data preview -- Phase 1 Temperature sub-study
p1_temp = pd.read_excel(ROOT / "Machine learning for predicting corrosion rate and inhibitor efficiency of an optimized ternary inhibitor blend under variable temperatures" / "Different Temperature" / "data_difftime.xlsx")
print("P1-Temperature raw data:", p1_temp.shape)
p1_temp.head()
```

P1-Temperature raw data: (30, 8)

  concentration (ppm)  Initial mass (g)  Final mass (g)  weight loss (g)  weight loss(mg)  inhibitor efficiency  Corrosion rate(mm/y)  \
0                  50            4.8373          4.6667           0.1706            170.6               49.7496             22.136809   
1                 100            4.9029          4.7843           0.1186            118.6               65.0663             15.389365   
2                 150            4.6003          4.5003           0.1000            100.0               70.5449             12.975855   
3                 200            4.8209          4.7369           0.0840             84.0               75.2577             10.899719   
4                 250            5.2779          5.2000           0.0779             77.9               77.0545             10.108191   

  Temperature  
0       40 0C  
1       40 0C  
2       40 0C  
3       40 0C  
4       40 0C

```
# Raw data preview -- Phase 1 DoE blend-optimization study
p1_doe = pd.read_csv(ROOT / "Machine learning for predicting corrosion rate and inhibitor efficiency of an optimized ternary inhibitor blend under variable temperatures" / "parent Experiment" / "doe_data.csv")
print("P1-DoE raw data:", p1_doe.shape)
p1_doe.head()
```

P1-DoE raw data: (28, 7)

   Run    BL   PP   SW  Time       IE        CR
0    1   6.5  3.5  5.0  25.0  68.8010  12.48440
1    2  10.0  2.5  2.5  15.0  84.7140   2.02415
2    3  10.0  0.0  5.0  15.0  85.7331   1.88921
3    4   3.0  7.0  5.0   5.0  86.6111   2.73000
4    5   6.5  3.5  5.0  15.0  87.6397   1.63673

### Phase 2 (P2) — Single Green Inhibitor in a Multi-pH, Multi-Temperature Environment

**Inhibitor system:** a single green inhibitor (an earlier screening candidate, tested before the
ternary blend of Phase 1 was formulated).

**Technique:** gravimetric **weight loss**, in **HCl** at three acid strengths (0.5M, 1.0M, 1.5M).

Two sub-studies:

1. **Temperature** (`Temperature/`): concentration (0-450 ppm) x temperature (**30-70°C**) x acid
   molarity, at a fixed 6-hour exposure. 90 rows.
2. **Time** (`Time/`): concentration (0-450 ppm) x exposure time (**3-15 hours**) x acid molarity, at
   room temperature. 90 rows.

**Original (per-phase) findings:** CatBoost was the best corrosion-rate model in both sub-studies
(R²≈0.81-0.90); Random Forest was consistently the best inhibition-efficiency model (R²≈0.95-0.98).
Temperature was the stronger predictor overall; time was comparatively weak.

```
# Raw data preview -- Phase 2 Temperature sub-study
p2_temp = pd.read_csv(ROOT / "Machine learning prediction of corrosion rate and inhibition efficiency of a green inhibitor in a multi PH and multi temperatre chemical environment" / "Temperature" / "all_temp_cleaned.csv")
print("P2-Temperature raw data:", p2_temp.shape)
p2_temp.head()
```

P2-Temperature raw data: (90, 11)

   acid_m  time_h  temp_c  temp_k conc_ppm  initial_weight_g  final_weight_g   wl_g  wl_mg  ie_percent  cr_mm_yr
0     0.5       6      30     303       50             7.177           7.033  0.144  144.0        32.7      15.7
1     0.5       6      30     303      150             7.416           7.284  0.132  132.0        38.3      14.4
2     0.5       6      30     303      250             7.095           7.003  0.092   92.0        57.0      10.0
3     0.5       6      30     303      350             6.595           6.558  0.037   37.0        82.7       4.0
4     0.5       6      30     303      450             6.298           6.278  0.020   19.6        90.8       2.1

### Phase 3 (P3) — Okro Leaf Extract in Acidic vs Basic Media

**Inhibitor system:** Okro (okra, *Abelmoschus esculentus*) leaf extract — tested to check whether a
green inhibitor's performance generalizes to a **fundamentally different medium** (basic, not just acidic).

**Technique:** **Tafel polarization**, an electrochemical technique (not weight loss) — corrosion rate
is derived from measured corrosion current density, with supporting Open-Circuit-Potential (OCP) and
Linear-Sweep-Voltammetry (LSV) measurements.

Two media, each with **17 experimental conditions**:

1. **Acidic** (`Acidic/`): HCl, 1.0-2.5M, inhibitor 50-200 ppm, 30-60°C.
2. **Basic** (`Basic/`): NaOH, 1.0-2.5M, inhibitor 50-200 ppm, 30-60°C.

**Original (per-phase) findings:** even after engineering 22 features (Tafel + OCP + LSV), the best
models reached only R²≈0.2-0.4 (XGBoost in acidic media, MLP in basic media) — much lower than P1/P2,
attributed at the time to the much smaller sample size (17 vs 30-90) and electrochemical measurement noise.

```
# Raw data preview -- Phase 3 Acidic (Tafel) data
p3_acid = pd.read_csv(ROOT / "Predictive Modeling and Performance Optimization of Okro leaf extract as a corrosion inhibitor in Acidic and Basic Media Using Machine Learning" / "Acidic" / "cleaned data hcl" / "cleaned_HCL_tafel_data.csv")
print("P3-Okro-Acid raw data:", p3_acid.shape)
p3_acid.head()
```

P3-Okro-Acid raw data: (17, 9)

            Sample  HCl_M  Inhibitor_ppm  Temp_C  E_corr_V  j_corr_A_cm2  I_corr_A  CR_mm_yr   PR_ohm
0  1.75M,50PPM, 30   1.75             50      30 -0.550265      0.007551  0.007551   87.7385  3.45103
1   1M, 125PPM, 60   1.00            125      60 -0.500906      0.006739  0.006739   78.3086  3.86661
2   1M, 125PPM, 30   1.00            125      30 -0.455019      0.005544  0.005544   64.4212  4.70014
3  1.75M,50PPM, 60   1.75             50      60 -0.457760      0.007380  0.007380   85.7556  3.53083
4   1M, 200PPM, 45   1.00            200      45 -0.465500      0.003209  0.003209   37.2908  8.11967

---
## Part 2 — Why Unify These Three Phases?

Each phase above is a complete, self-contained study. Individually, they cannot answer questions like:
*"is the temperature sensitivity we see in P1 a coincidence of that particular blend, or a shared
property of green-inhibitor corrosion chemistry?"* Only pooling the raw data — carefully, without
pretending the phases are more comparable than they are — can answer that.

**Four separable research questions** were used instead of one vague compound question:

- **RQ1 (shared chemistry):** Do independently tested green inhibitor systems show consistent
  temperature-dependent corrosion behaviour? *(→ Arrhenius activation-energy comparison, Part 6)*
- **RQ2 (environmental drivers):** How does the dominant predictor of corrosion rate change across
  temperature, time, concentration, and medium? *(→ 3-layer predictor-dominance evidence, Part 7)*
- **RQ3 (cross-phase generalization):** Can a model trained on some phases predict a phase it has
  never seen? *(→ Models A-G and leave-one-phase-out, Part 8)*
- **RQ4 (measurement robustness):** How does switching from gravimetric weight loss to electrochemical
  Tafel measurement affect predictive reliability? *(→ Part 8-9)*

Two explicit ground rules were applied throughout, based on early critique of this work:

1. **Same-lab does not mean statistically interchangeable.** P1, P2, and P3 differ in inhibitor
   chemistry, technique, medium, dosage units, and sample size — every one of those differences is
   modeled explicitly, never assumed away.
2. **P1 and P2 (weight loss) are Tier-1 evidence; P3 (Tafel, n=17/medium) is Tier-2, exploratory
   evidence** used mainly as a stress-test of the framework, not as an equal partner in headline claims.

The full question-by-question defense of this approach lives in
[`REVIEWER_CHALLENGES.md`](../REVIEWER_CHALLENGES.md) — this notebook narrates the same work with the
actual numbers inline.

---
## Part 3 — Building the Unified Master Dataset

`build_master_dataset.py` reads all seven raw sub-phase files (P1-Temperature, P1-Time, P1-DoE-Blend,
P2-Temperature, P2-Time, P3-Okro-Acid, P3-Okro-Basic) and harmonizes them into one long-format table.

**The schema was designed to prevent a specific mistake**: P1's DoE sub-study doses its blend in
**mL** (total BL+PP+SW volume), while every other sub-study doses in **ppm**. An early draft of this
pipeline stored both in the same `Concentration_ppm` column — a real bug. The corrected schema uses:

- **`Dose_Value`** — always populated, in the study's own native unit.
- **`Dose_Unit`** — `'ppm'` or `'mL_blend'`.
- **`Concentration_ppm`** — populated **only** where `Dose_Unit == 'ppm'`; `NaN` for the DoE rows.
- **`Phase_Group`** — `P1` / `P2` / `P3`, used throughout the cross-phase ML experiments.

This makes it *structurally impossible* for a downstream analysis to accidentally rank a mL-dosed row
against a ppm-dosed row — the dosage-efficiency function filters on `Dose_Unit` before computing anything.

```
master = pd.read_csv(ROOT / "Unified_Analysis" / "master_corrosion_dataset.csv")
print(f"Master dataset: {master.shape[0]} rows x {master.shape[1]} columns")
master["Study"].value_counts()
```

Master dataset: 302 rows x 13 columns

Study
P2-Temperature    90
P2-Time           90
P1-Temperature    30
P1-Time           30
P1-DoE-Blend      28
P3-Okro-Acid      17
P3-Okro-Basic     17
Name: count, dtype: int64

```
# Confirm the dose-unit separation is enforced -- only P1-DoE-Blend uses mL_blend
master.groupby(["Dose_Unit", "Study"]).size()
```

Dose_Unit  Study         
mL_blend   P1-DoE-Blend      28
ppm        P1-Temperature    30
           P1-Time           30
           P2-Temperature    90
           P2-Time           90
           P3-Okro-Acid      17
           P3-Okro-Basic     17
dtype: int64

---
## Part 4 — Data-Quality and Comparability Audit

Before any statistics or modeling, `data_quality_audit.py` runs a full pre-model audit: missingness,
duplicate rows, non-positive corrosion-rate values, and an explicit **comparability matrix** stating
which dimensions are actually shared across P1/P2/P3 and which are not.

**Key statement made explicit in this audit (the "unit of independence"):** each of the 302 rows is
one measurement under a specific condition, not an independently repeated full experiment — e.g. P2's
90 rows come from 30 unique conditions × 3 replicate measurements each, a structured design. This
directly motivates using **grouped cross-validation** later (Part 8), not plain random k-fold.

```
audit = pd.read_csv(ROOT / "Unified_Analysis" / "data_quality_audit.csv")
audit
```

            Study Phase_Group   n  n_missing_Temp_C  n_missing_Time_h  n_missing_IE_percent  n_duplicate_rows  n_CR_le_0     CR_min  \
0    P1-DoE-Blend          P1  28                28                 0                     0                 0          0   1.636730   
1  P1-Temperature          P1  30                 0                30                     1                 0          0  10.108191   
2         P1-Time          P1  30                30                 0                     0                 0          0   2.359011   
3  P2-Temperature          P2  90                 0                 0                    15                 0          0   2.100000   
4         P2-Time          P2  90                90                 0                    15                 0          0   2.000000   
5    P3-Okro-Acid          P3  17                 0                17                    17                 0          0  35.068100   
6   P3-Okro-Basic          P3  17                 0                17                    17                 0          5 -42.073200   

       CR_max     CR_mean      CR_std  unique_Temp_levels  unique_Dose_levels  unique_Time_levels  
0   12.900000    3.739314    3.733004                   0                   1                   7  
1  231.709850   97.408449   82.552411                   5                   6                   0  
2   19.837488    5.600441    5.422245                   0                   6                   5  
3  513.400000  111.724444  123.179651                   5                   6                   1  
4   99.900000   15.524444   15.165627                   0                   6                   5  
5  124.736000   84.111140   26.184661                   3                   3                   0  
6  885.788000   71.534570  213.430023                   3                   3                   0

```
comparability = pd.read_csv(ROOT / "Unified_Analysis" / "comparability_matrix.csv")
comparability
```

               Dimension                                            P1                      P2                        P3  \
0               Material                                    Mild steel              Mild steel                Mild steel   
1       Corrosion target                                    CR (mm/yr)              CR (mm/yr)                CR (mm/yr)   
2  Measurement technique                                   Weight loss             Weight loss   Tafel (electrochemical)   
3       Inhibitor system                        BL+PP+SW ternary blend  Single green inhibitor         Okro leaf extract   
4                 Medium                                      HCl (1M)          HCl (0.5-1.5M)   HCl and NaOH (1.0-2.5M)   
5      Temperature range                                        40-80C                  30-70C                    30-60C   
6              Dose unit  ppm (Temp/Time sub-studies) / mL_blend (DoE)                     ppm                       ppm   
7             Time range                      25-125h (Time sub-study)  3-15h (Time sub-study)  not varied (fixed/short)   
8        Sample size (n)                          ~30-90 per sub-phase       ~90 per sub-phase             17 per medium   

                                Comparable  
0                                      Yes  
1                                      Yes  
2                     Partial (P1/P2 only)  
3              No -- different chemistries  
4         Partial (acid only across all 3)  
5                 Partial overlap (30-60C)  
6  No -- DoE not comparable to ppm studies  
7                  No -- different designs  
8                    No -- P3 much smaller

**Non-positive corrosion-rate rows** were flagged, not silently deleted: exactly **5 rows, all in
P3-Okro-Basic**, show near-zero or negative corrosion rates — an artifact of noisy Tafel current
measurements at those specific conditions. They remain in the master dataset and are excluded only
from analyses that mathematically require CR > 0 (the Arrhenius fit below).

---
## Part 5 — Correlations, Recomputed Fresh From Raw Data

Rather than copying correlation figures from the three original per-project summary reports (which
used different methods/precision), correlations between corrosion rate and Temperature / Time / Dose
were recomputed identically for every phase from the unified raw data.

```
corr = pd.read_csv(ROOT / "Unified_Analysis" / "correlation_comparison.csv")
corr
```

            Study   n  r_CR_vs_Temp  r_CR_vs_Time  r_CR_vs_Dose Dose_Unit
0    P1-DoE-Blend  28           NaN      0.598228           NaN  mL_blend
1  P1-Temperature  30      0.906820           NaN     -0.241123       ppm
2         P1-Time  30           NaN     -0.013925     -0.696199       ppm
3  P2-Temperature  90      0.770163           NaN     -0.170144       ppm
4         P2-Time  90           NaN     -0.222660     -0.586821       ppm
5    P3-Okro-Acid  17      0.336419           NaN     -0.349899       ppm
6   P3-Okro-Basic  17     -0.376763           NaN      0.049629       ppm

**Visual — which variable correlates most strongly with corrosion rate, per phase.** Temperature (red) is
clearly the largest bar in the two temperature-varying gravimetric phases; dose (blue) dominates in the
two time-varying phases. P3's bars are small and mixed in sign in both media — visually confirming the
"conditional, not universal" conclusion from Part 7.

```
fig, ax = plt.subplots(figsize=(9, 4.5))
plot_df = corr.set_index("Study")[["r_CR_vs_Temp", "r_CR_vs_Time", "r_CR_vs_Dose"]]
plot_df.plot(kind="bar", ax=ax, color=["#d62728", "#2ca02c", "#1f77b4"])
ax.axhline(0, color="black", linewidth=0.8)
ax.set_ylabel("Pearson r with Corrosion Rate")
ax.set_title("Correlation of CR with Temperature / Time / Dose, per phase")
ax.legend(["Temperature", "Time", "Dose"], loc="upper right")
plt.xticks(rotation=35, ha="right")
save_fig(fig, "01_correlation_by_phase")
plt.show()
```

Temperature dominates in the two temperature-varying phases (P1: r=0.907, P2: r=0.770); dose
dominates in the two time-varying phases (P1-Time: r=-0.696, P2-Time: r=-0.587). P3's correlations are
weaker and mixed in sign across media — this pattern is investigated formally in Part 7.

---
## Part 6 — Formal Activation-Energy (Ea) Comparison: The Headline Finding

`ea_analysis.py` fits the Arrhenius equation (ln(CR) vs 1/T) **per dose group**, then compares the
resulting activation energies between **P1 and P2 only** — the two independently formulated
gravimetric inhibitor systems. P3 is deliberately excluded from this specific comparison (see below).

```
ea = pd.read_csv(ROOT / "Unified_Analysis" / "arrhenius_activation_energy.csv")
ea
```

            Study  n_dose_groups  Ea_mean_kJ_mol  Ea_std_kJ_mol                                   Ea_values_kJ_mol
0  P1-Temperature              6       61.109665       9.648769  [np.float64(42.42), np.float64(56.14), np.floa...
1  P2-Temperature              6       66.514928      15.139141  [np.float64(45.36), np.float64(54.25), np.floa...
2    P3-Okro-Acid              4       11.223893       9.678820  [np.float64(5.46), np.float64(-0.64), np.float...
3   P3-Okro-Basic              3     -180.188213     513.436777  [np.float64(76.43), np.float64(279.75), np.flo...

```
ea_comparison = pd.read_csv(ROOT / "Unified_Analysis" / "ea_comparison.csv")
ea_comparison.T
```

                                                                     0
P1_Ea_mean                                                       61.11
P1_Ea_std                                                    10.571823
P1_n_dose_groups                                                     6
P2_Ea_mean                                                   66.516667
P2_Ea_std                                                    16.583376
P2_n_dose_groups                                                     6
difference_kJ_mol                                             5.406667
SE_of_difference                                              8.028821
welch_t_stat                                                 -0.673407
welch_p_value                                                 0.518601
mannwhitney_u_stat                                                15.0
mannwhitney_p_value                                           0.699134
cohens_d                                                     -0.388792
conclusion           Not statistically distinguishable within the u...

**Hero figure — the strongest single result in this study.** Error bars show ± 1 SD across each phase's
6 dose-group Ea fits. The bars overlap substantially, and the annotated p-values (both > 0.05) confirm
this is not just a visual impression: the two independently formulated inhibitor systems are **not
statistically distinguishable** in activation energy.

```
row = ea_comparison.iloc[0]
fig, ax = plt.subplots(figsize=(5.5, 5))
means = [row["P1_Ea_mean"], row["P2_Ea_mean"]]
stds = [row["P1_Ea_std"], row["P2_Ea_std"]]
bars = ax.bar(["P1-Temperature\n(Ternary Blend)", "P2-Temperature\n(Single Inhibitor)"], means,
              yerr=stds, capsize=8, color=["#4c72b0", "#55a868"])
for b, m in zip(bars, means):
    ax.text(b.get_x() + b.get_width() / 2, m + 6, f"{m:.1f}", ha="center", fontweight="bold")
ax.set_ylabel("Activation Energy Ea (kJ/mol)")
ax.set_title(f"Ea Convergence: P1 vs P2\nWelch's p={row['welch_p_value']:.2f}, "
             f"Mann-Whitney p={row['mannwhitney_p_value']:.2f}")
ax.set_ylim(0, 100)
save_fig(fig, "02_ea_convergence_headline")
plt.show()
```

**Result:** P1 Ea = 61.1 ± 10.6 kJ/mol, P2 Ea = 66.5 ± 16.6 kJ/mol. A **Welch's t-test** (p=0.52)
and **Mann-Whitney U test** (p=0.70) both find these estimates **not statistically distinguishable**
within their uncertainty — not just "the numbers look close," but a formal test. A leave-one-dose-group-out
sensitivity check (below) confirms this convergence is not driven by a single outlier dose group.

```
ea_sensitivity = pd.read_csv(ROOT / "Unified_Analysis" / "ea_sensitivity.csv")
ea_sensitivity
```

             Phase  excluded_index  excluded_value  jackknife_mean_Ea  n_remaining
0   P1-Temperature               0           42.42             64.848            5
1   P1-Temperature               1           56.14             62.104            5
2   P1-Temperature               2           62.13             60.906            5
3   P1-Temperature               3           66.12             60.108            5
4   P1-Temperature               4           68.65             59.602            5
5   P1-Temperature               5           71.20             59.092            5
6   P2-Temperature               0           45.36             70.748            5
7   P2-Temperature               1           54.25             68.970            5
8   P2-Temperature               2           60.30             67.760            5
9   P2-Temperature               3           70.12             65.796            5
10  P2-Temperature               4           78.37             64.146            5
11  P2-Temperature               5           90.70             61.680            5

**Visual — stability check.** Both lines stay flat regardless of which dose group is excluded: no single
dose group is responsible for the P1/P2 Ea convergence shown above.

```
fig, ax = plt.subplots(figsize=(7, 4.5))
for phase, color in [("P1-Temperature", "#4c72b0"), ("P2-Temperature", "#55a868")]:
    sub = ea_sensitivity[ea_sensitivity.Phase == phase]
    ax.plot(sub["excluded_index"], sub["jackknife_mean_Ea"], "o-", color=color, label=phase)
ax.set_xlabel("Dose group excluded (index)")
ax.set_ylabel("Jackknife mean Ea (kJ/mol)")
ax.set_title("Ea Sensitivity: does any single dose group drive the convergence?")
ax.legend()
save_fig(fig, "03_ea_jackknife_sensitivity")
plt.show()
```

**Why P3 is excluded from this headline claim:** its own per-dose-group Ea fits are wildly
inconsistent — P3-Okro-Basic's three dose-group fits are -897, +76, and +280 kJ/mol, averaging to a
physically nonsensical -180 ± 513 kJ/mol. It is excluded **because its own fit variance is too large
to trust**, not because it happens to disagree with P1/P2.

**Interpretation discipline applied:** the convergence is described as *"consistent with an inhibition
mechanism dominated by surface coverage/adsorption rather than a substantial alteration of the apparent
corrosion reaction barrier"* — not as proof of a specific mechanism, since no adsorption isotherm was
measured in either phase.

---
## Part 7 — Three-Layer Predictor-Dominance Evidence

A predictor is only called "dominant" here if **three independent layers of evidence agree**:
(1) Pearson correlation, (2) permutation importance from a fitted Random Forest, and (3) the R² drop
observed when that feature is removed from the model (ablation). This is deliberately stricter than
relying on correlation alone.

```
ablation = pd.read_csv(ROOT / "Unified_Analysis" / "predictor_ablation.csv")
ablation
```

             Study     Feature   n  full_model_R2  permutation_importance  R2_drop_when_removed
0   P1-Temperature  Dose_Value  30       0.876965                0.143135              0.245846
1   P1-Temperature      Temp_C  30       0.876965                1.879080              3.739666
2   P2-Temperature  Dose_Value  90       0.882383                0.068028              0.077543
3   P2-Temperature      Temp_C  90       0.882383                1.795601              3.784501
4   P2-Temperature  Molarity_M  90       0.882383                0.469894              0.396849
5     P3-Okro-Acid  Dose_Value  17      -0.339135                0.425465              0.609255
6     P3-Okro-Acid      Temp_C  17      -0.339135                0.595133              0.594612
7     P3-Okro-Acid  Molarity_M  17      -0.339135                0.314165             -0.209257
8    P3-Okro-Basic  Dose_Value  17   -1108.418016                0.040988           -511.577498
9    P3-Okro-Basic      Temp_C  17   -1108.418016                0.873751           1456.309254
10   P3-Okro-Basic  Molarity_M  17   -1108.418016                0.765948           4260.415677
11         P1-Time  Dose_Value  30       0.488627                2.100446             40.109513
12         P1-Time      Time_h  30       0.488627                0.022733              0.089707
13         P2-Time  Dose_Value  90      -0.025752                1.052905              0.334661
14         P2-Time      Time_h  90      -0.025752                0.743807              0.054552
15         P2-Time  Molarity_M  90      -0.025752                0.571509              0.198616

**Visual — Layer 2 of the 3-layer evidence chain.** Temp_C towers over the other features for
P1-Temperature and P2-Temperature; for both P3 media, no single feature dominates the way Temp_C does
in P1/P2 — visually reinforcing why P3 is classified as "mixed / no dominant factor."

```
pivot = ablation.pivot_table(index="Study", columns="Feature", values="permutation_importance")
fig, ax = plt.subplots(figsize=(9, 4.5))
pivot.plot(kind="bar", ax=ax)
ax.set_ylabel("Permutation importance (R2 loss when shuffled)")
ax.set_title("Layer 2 evidence: permutation importance by feature, per phase")
plt.xticks(rotation=35, ha="right")
save_fig(fig, "04_permutation_importance_by_phase")
plt.show()
```

**Result:** all three layers agree that **temperature dominates in P1-Temperature and
P2-Temperature**. For **P3 (both media), the three layers disagree** on which factor dominates — so no
"dominant factor" is claimed there. This is the evidence behind RQ2's answer: temperature dominance is
conditional on the gravimetric phases, not universal.

```
interactions = pd.read_csv(ROOT / "Unified_Analysis" / "interaction_effects.csv")
interactions
```

            Study   n  interaction_coef  interaction_p_value  interaction_significant  model_R2
0  P1-Temperature  30         -0.002249             0.624198                    False  0.881583
1  P2-Temperature  90         -0.002143             0.553075                    False  0.623651

An OLS interaction test (`Dose_Value × Temp_C`) found **no significant interaction** in either
gravimetric temperature phase (P1: p=0.62; P2: p=0.55) — concentration does not measurably modify the
temperature effect in these phases.

---
## Part 8 — Cross-Phase Machine Learning: Models A-G

`cross_phase_model_experiments.py` builds seven model configurations —
**A**=P1 only, **B**=P2 only, **C**=P3 only, **D**=P1+P2, **E**=P1+P2+P3, and two phase-identity
ablations **F**=P1+P2 (identity features removed) and **G**=P1+P2+P3 (identity features removed) —
each evaluated with **4 model families** (Ridge, Random Forest, XGBoost, CatBoost) under **2 validation
schemes** (standard random 5-fold CV, and grouped 5-fold CV that respects experimental-condition groups).

```
leaderboard = pd.read_csv(ROOT / "Unified_Analysis" / "model_leaderboard.csv")
leaderboard.sort_values(["Config", "Model", "CV_scheme"]).reset_index(drop=True)
```

                 Config         Model    n       CV_scheme    R2_mean     R2_std   MAE_mean    MAE_std   RMSE_mean    RMSE_std  n_folds
0                  A_P1      CatBoost   88   grouped_5fold   0.571457   0.191125  15.664454  10.235347   27.860581   19.319384        5
1                  A_P1      CatBoost   88  standard_5fold   0.964593   0.038908   5.427845   3.204539   10.888474    7.569515        5
2                  A_P1  RandomForest   88   grouped_5fold   0.447627   0.334491  16.762316  10.363807   29.691907   18.762889        5
3                  A_P1  RandomForest   88  standard_5fold   0.973517   0.018978   4.923624   2.587979   10.016410    4.769597        5
4                  A_P1         Ridge   88   grouped_5fold  -1.664492   4.627435  18.783096   4.740008   27.606993    9.111147        5
5                  A_P1         Ridge   88  standard_5fold   0.910973   0.029489  12.865300   2.418886   18.259057    3.699790        5
6                  A_P1       XGBoost   88   grouped_5fold   0.372019   0.387685  17.809639  10.266869   31.736572   18.978223        5
7                  A_P1       XGBoost   88  standard_5fold   0.982727   0.009391   3.945696   1.580046    7.925496    3.098028        5
8                  B_P2      CatBoost  180   grouped_5fold   0.268554   0.122298  35.513630  29.365601   50.528947   43.682532        5
9                  B_P2      CatBoost  180  standard_5fold   0.965970   0.016026   9.068236   2.417276   17.213726    5.308906        5
10                 B_P2  RandomForest  180   grouped_5fold  -0.235816   1.093075  45.250472  37.143276   64.963777   55.290473        5
11                 B_P2  RandomForest  180  standard_5fold   0.964930   0.015836  11.256437   1.410743   17.255552    2.425342        5
12                 B_P2         Ridge  180   grouped_5fold  -3.801215   6.639574  49.776989  19.256647   68.987086   36.617632        5
13                 B_P2         Ridge  180  standard_5fold   0.697933   0.048747  36.203213   2.145208   52.979481    4.725408        5
14                 B_P2       XGBoost  180   grouped_5fold   0.116833   0.264837  37.006136  28.806131   52.911756   42.585820        5
15                 B_P2       XGBoost  180  standard_5fold   0.969105   0.013905   9.312227   2.504914   16.077629    3.814369        5
16                 C_P3      CatBoost   34   grouped_5fold  -5.104036   9.016810  72.853761  40.213085  125.928971  107.867558        5
17                 C_P3      CatBoost   34  standard_5fold  -1.614484   3.074554  68.145783  56.915961  114.555589  113.439334        5
18                 C_P3  RandomForest   34   grouped_5fold  -9.239203  16.349415  79.916176  42.218190  140.500899  112.128391        5
19                 C_P3  RandomForest   34  standard_5fold  -3.547648   4.826634  81.153417  54.581209  133.253108  111.266725        5
20                 C_P3         Ridge   34   grouped_5fold  -5.060801   6.514685  88.961994  39.942282  134.443256  102.783320        5
21                 C_P3         Ridge   34  standard_5fold  -3.442961   3.086667  90.389099  45.632521  135.908959  102.457221        5
22                 C_P3       XGBoost   34   grouped_5fold -20.620747  40.614240  80.216337  52.542275  158.000211  138.779493        5
23                 C_P3       XGBoost   34  standard_5fold  -9.535979  19.100724  79.818889  65.790062  153.437422  147.060654        5
24               D_P1P2      CatBoost  268   grouped_5fold   0.420603   0.202745  29.289842  19.505347   47.397969   33.417532        5
25               D_P1P2      CatBoost  268  standard_5fold   0.971004   0.012339   7.192124   1.814232   13.891378    4.967645        5
26               D_P1P2  RandomForest  268   grouped_5fold  -0.168982   0.964613  35.131663  21.850448   57.028585   37.095989        5
27               D_P1P2  RandomForest  268  standard_5fold   0.941007   0.012466  11.624955   2.164707   20.186070    4.131283        5
28               D_P1P2         Ridge  268   grouped_5fold  -0.318588   1.149130  35.085695  10.206670   53.930073   25.764990        5
29               D_P1P2         Ridge  268  standard_5fold   0.719454   0.035061  28.271712   3.208339   44.585519    9.929687        5
30               D_P1P2       XGBoost  268   grouped_5fold   0.403825   0.230654  28.486419  19.585662   47.343384   33.334871        5
31               D_P1P2       XGBoost  268  standard_5fold   0.964192   0.014170   8.150933   1.773251   15.526763    3.503721        5
32             E_P1P2P3      CatBoost  302   grouped_5fold   0.041030   0.509033  32.827503  21.919298   69.791070   47.824477        5
33             E_P1P2P3      CatBoost  302  standard_5fold   0.607912   0.430402  14.858253   4.737263   48.701887   39.185742        5
34             E_P1P2P3  RandomForest  302   grouped_5fold   0.056523   0.139632  36.512749  19.397563   70.428814   45.399280        5
35             E_P1P2P3  RandomForest  302  standard_5fold   0.620369   0.380755  17.021429   4.878843   50.790787   35.858205        5
36             E_P1P2P3         Ridge  302   grouped_5fold  -0.985427   1.410893  42.153565  11.697348   77.388595   34.512400        5
37             E_P1P2P3         Ridge  302  standard_5fold   0.497846   0.287268  35.756890   5.731669   68.316893   29.858202        5
38             E_P1P2P3       XGBoost  302   grouped_5fold   0.051599   0.405233  35.239297  20.774482   74.664521   54.125522        5
39             E_P1P2P3       XGBoost  302  standard_5fold   0.363871   0.851793  15.453198   6.752194   55.743046   46.268811        5
40    F_P1P2_noIdentity      CatBoost  268   grouped_5fold   0.447881   0.136131  29.748088  19.822342   47.601723   33.614080        5
41    F_P1P2_noIdentity      CatBoost  268  standard_5fold   0.970733   0.013762   7.526570   2.169677   14.164737    5.838832        5
42    F_P1P2_noIdentity  RandomForest  268   grouped_5fold  -0.178136   0.953606  35.908939  21.664236   57.591790   36.759489        5
43    F_P1P2_noIdentity  RandomForest  268  standard_5fold   0.940174   0.012017  11.795469   2.207121   20.376641    4.296952        5
44    F_P1P2_noIdentity         Ridge  268   grouped_5fold  -0.316937   1.140609  35.529585  10.324485   53.988534   25.780345        5
45    F_P1P2_noIdentity         Ridge  268  standard_5fold   0.718246   0.035187  28.684496   3.404504   44.680426    9.949246        5
46    F_P1P2_noIdentity       XGBoost  268   grouped_5fold   0.401885   0.228585  28.713473  19.501914   47.401656   33.298561        5
47    F_P1P2_noIdentity       XGBoost  268  standard_5fold   0.966781   0.010195   8.225762   1.888960   15.196834    3.767692        5
48  G_P1P2P3_noIdentity      CatBoost  302   grouped_5fold  -0.073652   0.370834  35.709173  22.674278   74.824325   51.852431        5
49  G_P1P2P3_noIdentity      CatBoost  302  standard_5fold   0.352555   0.806482  18.679945   5.569538   59.923594   42.054773        5
50  G_P1P2P3_noIdentity  RandomForest  302   grouped_5fold  -0.087842   0.438373  38.362240  20.052420   72.196457   44.515259        5
51  G_P1P2P3_noIdentity  RandomForest  302  standard_5fold   0.608311   0.376507  19.706589   5.025977   52.358601   34.287018        5
52  G_P1P2P3_noIdentity         Ridge  302   grouped_5fold  -0.841902   1.274274  41.934234  10.076619   75.211244   33.477506        5
53  G_P1P2P3_noIdentity         Ridge  302  standard_5fold   0.513566   0.255600  36.106950   5.598776   67.376225   27.927025        5
54  G_P1P2P3_noIdentity       XGBoost  302   grouped_5fold  -0.330263   0.510754  39.800386  20.132992   80.024344   49.554929        5
55  G_P1P2P3_noIdentity       XGBoost  302  standard_5fold   0.327292   0.836072  19.561847   5.805507   61.479017   41.971269        5

### The leakage finding

This is arguably the single most important methodological result in this whole study: **standard
random cross-validation substantially overestimates performance** once the experimental-condition
grouping (Part 4) is respected instead.

```
leak_check = leaderboard.pivot_table(index=["Config", "Model"], columns="CV_scheme", values="R2_mean").reset_index()
leak_check["R2_drop_from_grouping"] = leak_check["standard_5fold"] - leak_check["grouped_5fold"]
leak_check.sort_values("R2_drop_from_grouping", ascending=False).head(10)
```

CV_scheme               Config         Model  grouped_5fold  standard_5fold  R2_drop_from_grouping
